Repository: leoniegasteiner/Lunar-Regolith-Database

---
title: Lunar Regolith Database
emoji: 🌕
colorFrom: blue
colorTo: indigo
sdk: streamlit
app_file: Lunar_Database.py

pinned: false
---

# Lunar Regolith Database
This is the open-source repository for the Lunar Regolith and Simulants Database.

## Documentation
   
For detailed instructions on how to set up and use the database, please refer to our [User Manual]("User Manual.pdf").

File: Dataset_All.csv
Mission/Simulant,Developer,Agency,Moon Location/Country,Year,Terrain,Type of mission,Test,Test location ,Bulk density (g/cm^3),Angle of internal friction (degree),Cohesion (kPa),Static bearing capacity (kPa),Original source, DOI / URL
Surveyor I,NA,NASA,2.474S 43.339W,1966,Mare,Lander,Spacecraft touchdown analysis ,In-Situ,1.5,30 - 40,0.14 - 0.35,40,"Surveyor I Mission Report part II: Scientific Data and Results, Technical Report 32-1023. Jet Propulsion Laboratory, 1966",https://ntrs.nasa.gov/api/citations/19670000738/downloads/19670000738.pdf
Surveyor III,NA,NASA,3.0S 23.41W,1967,Mare,Lander,Spacecraft touchdown analysis ,In-Situ,1.5,35 - 40,0.15 - 0.7,20 - 60,"Surveyor III Mission Report part II: scientific results, technical report 32-1177, Jet Propulsion Laboratory, 1967",https://ntrs.nasa.gov/api/citations/19670028832/downloads/19670028832.pdf
Surveyor V,NA,NASA,1.42N 23.20E,1967,Mare,Lander,Spacecraft touchdown analysis ,In-Situ,1.1,35,0.143,27,"Surveyor V Mission Report part II: science results, technical report 32-1246, Jet Propulsion Laboratory, 1967",https://ntrs.nasa.gov/citations/19680003577
Surveyor VI,NA,NASA,0.473N 1.427W,1967,Mare,Lander,Spacecraft touchdown analysis ,In-Situ,0.7-1.2,30 - 35,0.07-1.7,34,"Surveyor VI Mission Report part II: science results, technical report 32-1262, Jet Propulsion Laboratory, 1968",https://ntrs.nasa.gov/citations/19680011500
Surveyor VII,NA,NASA,40.97S 11.44W,1968,Highland,Lander,Trench experiment,In-Situ,1.5,37-39,0.35-0.7,21,"Surveyor VII Mission Report part II: science results, technical report 32-1264, Jet Propulsion Laboratory, 1968",https://ntrs.nasa.gov/citations/19680028774
Luna 9,NA,Roscosmos,7.13N 64.37W,1966,Mare,Lander,Optical,In-Situ,NA,NA,NA,NA,"Preliminary analysis of Luna 9, Scientific intelligence digest, 1966, CIA",https://nsarchive2.gwu.edu/NSAEBB/NSAEBB479/docs/EBB-Moon07.pdf
Luna 13,NA,Roscosmos,18.867N 62.050W,1966,Mare,Lander,Penetrometer,In-Situ,0.8,32,0.49,68,"I. I. Cherkasov, V.V. Shvarev, Soviet investigations of the mechanics of lunar soils, 1973",10.1007/BF01704945
Luna 16,NA,Roscosmos,47.24N 68.36E,1970,Mare,Lander,Sample return,On Earth,1.26,29.3 - 35.3,2.94 - 0.98,NA,"V. I. Dnizhininskaya, V. V. Markachev, Preliminary results of the lunar regolith mechanical studies, 1971",https://www.mathnet.ru/links/621d7649e8d4c5db0966a8747fe7315a/dan36374.pdf
Luna 17,NA,Roscosmos,38.2376N 35.00163W,1970,Mare,Rover,Penetrometer,In-Situ,NA,22.5,5,33.34,"I. I. Cherkasov, V.V. Shvarev, Soviet investigations of the mechanics of lunar soils, 1973",10.1007/BF01704945
Luna 20,NA,Roscosmos,3.7863N 56.6242E,1972,Highland,Lander,Sample return,On Earth,1,22.3 - 26.6,4.41 - 4.9,NA,"E. Slyuta, Physical and mechanical properties of the lunar soil, Solar System Research,2014",10.1134/S0038094614050050
Luna 21,NA,Roscosmos,25.9994N 30.4076E,1973,Mare,Rover,Rover tracks,In-Situ,NA,20,0.4,27.32,"I. I. Cherkasov, V. V. Shvarev, New Soviet investigations of lunar soil and its analogs, 1977",10.1007/BF02093004
Luna 24,NA,Roscosmos,12.7142N 62.2129E,1976,Mare,Lander,Sample return,On Earth,1.6-2.1,NA,NA,,"V.L. Barsukov, Preliminary data for the regolith core brought to earth by the automatic lunar station Luna 24, Lunar Science Conference, 1977",https://articles.adsabs.harvard.edu//full/1977LPSC....8.3303B/0003311.000.html
Apollo 11,NA,NASA,0.67416N 23.47314E,1969,Mare,Crewed,Spacecraft touchdown analysis ,In-Situ,0.75 - 1.75,NA,NA,5.5 - 14.48,"Apollo 11 preliminary science report, NASA SP-214",https://www.nasa.gov/history/alsj/a11/a11psr.html
Apollo 11,NA,NASA,0.67416N 23.47314E,1969,Mare,Crewed,Sample return,On Earth,1.77,NA,0.34 - 1.38,NA,"Apollo 11 preliminary science report, NASA SP-214",https://www.nasa.gov/history/alsj/a11/a11psr.html
Apollo 12,NA,NASA,3.01239S 23.42157W,1970,Mare,Crewed,Spacecraft touchdown analysis ,In-Situ,1.8,NA,NA,5.52 - 7.58,"Apollo 12 preliminary science report, NASA SP-235",https://www.nasa.gov/history/alsj/a12/a12psr.html
Apollo 12,NA,NASA,3.01239S 23.42157W,1970,Mare,Crewed,EVA observations,In-Situ,1.5,35-39,0.35-0.7,7-14,"Apollo 12 preliminary science report, NASA SP-235",https://www.nasa.gov/history/alsj/a12/a12psr.html
Apollo 12,NA,NASA,3.01239S 23.42157W,1970,Mare,Crewed,Sample return,On Earth,1.69 - 2.02,NA,NA,NA,"Apollo 12 preliminary science report, NASA SP-235",https://www.nasa.gov/history/alsj/a12/a12psr.html
Apollo 14,NA,NASA,3.42S 19.67W,1971,Highland,Crewed,Rover tracks,In-Situ,1.87,37,NA,NA,"Apollo 14 preliminary science report, NASA SP-272",https://www.nasa.gov/history/alsj/a14/a14psr.html
Apollo 14,NA,NASA,3.42S 19.67W,1971,Highland,Crewed,Penetrometer,In-Situ,1.5,35-37,0.35-0.7,NA,"Apollo 14 preliminary science report, NASA SP-272",https://www.nasa.gov/history/alsj/a14/a14psr.html
Apollo 14,NA,NASA,3.42S 19.67W,1971,Highland,Crewed,Trench experiment,In-Situ,1.9*,35*,0.03 - 0.1,NA,"Apollo 14 preliminary science report, NASA SP-272",https://www.nasa.gov/history/alsj/a14/a14psr.html
Apollo 15,NA,NASA,26.13224N 3.63400E,1971,Mare,Crewed,Penetrometer,In-Situ,1.97,49.5,1,NA,"Apollo 15 preliminary science report, NASA SP-289",https://www.nasa.gov/history/alsj/a15/a15psr.html
Apollo 15,NA,NASA,26.13224N 3.63400E,1971,Mare,Crewed,Trench experiment,In-Situ,1.8*,51.7,0.94,NA,"Apollo 15 preliminary science report, NASA SP-289",https://www.nasa.gov/history/alsj/a15/a15psr.html
Apollo 15,NA,NASA,26.13224N 3.63400E,1971,Mare,Crewed,Rover tracks,In-Situ,1.63 - 1.83,38.5 - 41,0 - 0.29,NA,"Apollo 15 preliminary science report, NASA SP-289",https://www.nasa.gov/history/alsj/a15/a15psr.html
Apollo 16,NA,NASA,8.97301S 15.49812E,1972,Highland,Crewed,Penetrometer,In-Situ,1.7*,46.5,0.6,NA,"Apollo 16 preliminary science report, NASA SP-315",https://www.nasa.gov/history/alsj/a16/a16psr.html
Apollo 16,NA,NASA,8.97301S 15.49812E,1972,Highland,Crewed,Sample return,In-Situ,1.75,46.5*,1.3,NA,"Apollo 16 preliminary science report, NASA SP-315",https://www.nasa.gov/history/alsj/a16/a16psr.html
Apollo 17,NA,NASA,20.1911N 30.7723E,1972,Mare,Crewed,Rover tracks,In-Situ,1.6,35,0.17,NA,"Apollo 17 preliminary science report, NASA SP-330",https://www.nasa.gov/history/alsj/a17/a17psr.html
Chang'e 3,NA,CNSA,44.1189N 340.487E,2013,Mare,Rover,Lunar Penetration Radar,In-Situ,1.63,NA,NA,NA,"Zehua Donga, Guangyou Fang, Parameters and structure of lunar regolith in Chang E-3 landing area from lunar penetrating radar (LPR) data, 2016", 10.1016/j.icarus.2016.09.010
Chang'e 4,NA,CNSA,45.44N 177.59E,2019,Mare,Rover,Rover tracks,In-Situ,NA,NA,1.4,NA,"Zhencheng Tang , Jianjun Liu, Physical and Mechanical Characteristics of Lunar Soil at the Chang E‐4 Landing Site, 2020",10.1029/2020GL089499
Chang'e 5,NA,CNSA,43.06N 51.92W,2020,Mare,Rover,Sample return,On Earth,1.24,54,NA,NA,"Hui Zhang, Xian Zhang, Size, morphology, and composition of lunar samples returned by Chang E-5 mission, 2021",10.1007/s11433-021-1818-1
Chandrayaan 3,NA,ISRO,69.37S 32.31E,2023,Highland,Rover,Surface Thermophysical Experiment,In-Situ,1.3,NA,NA,NA,"Nizy Mathew, K. Durga Prasad, Chandrayaan 3 s surface thermophysical experiment (ChaSTE) onboard Chandrayaan 3 Lander, 2025",10.1016/j.asr.2025.01.022
LSS-ISAC-1,ISRO,ISRO,India,2020,Highland,NA,Triaxial compression test,On Earth,1.52,36.34,0.343,NA,"S. Anbazhagan, I. Venugopal, A lunar soil simulant (LSS-ISAC-1) for the lunar exploration programme of the Indian Space Research Organisation, 2021",10.1016/j.icarus.2021.114511
CUG-1A,China University of Geosciences,CNSA,China,2010,Highland,NA,NA,On Earth,1.45,21,5,NA,"X.X. He, L. Xiao, LUNAR REGOLITH SIMULANT CUG-1A, 2010",https://ui.adsabs.harvard.edu/abs/2010LPI....41.1183H
CAS-1,Chinese Academy of Sciences,CNSA,China,2005,Mare,NA,NA,On Earth,NA,33.3,1,"Yongchun Zheng, Shijie Wang, CAS-1 lunar soil simulant, 2009",10.1016/j.asr.2008.07.006
IGG-01,Chinese Academy of Sciences,CNSA,China,2024,Moderate-Ti Mare,NA,Direct Shear test,On Earth,1.69,41.8,19.2,NA,"Ruan Renhao, Yang Wei, A moderate-Ti lunar mare soil simulant: IGG-01, 2024",10.1016/j.actaastro.2024.08.010
PolyU-1,Chinese Academy of Sciences,CNSA,China,2024,Mare,NA,Direct Shear test,On Earth,1.58,40.3,13.5,NA,"Zou Yuan, Wu Huangyu, Development and characterization of the PolyU-1 lunar regolith simulant based on Chang e-5 returned samples, 2024",10.1016/j.ijmst.2024.08.006
WHU-1,Wuhan University,CNSA,China,2025,Mare,NA,Triaxial compression test,On Earth,1.31-1.99,40.57,9.9,NA,"Teng Yue, Wang Shun, Influence of loading conditions on mechanical behaviors of lunar regolith simulant WHU-1 based on Chang e-5 returned samples, 2025",10.1007/s11440-025-02553-7
FJS-1,JAXA,JAXA,Japan,1995,Low-Ti Mare,NA,NA,On Earth,NA,39.4,8.13,NA,"Maki Syou, Jing Han, Magnetism of Simulated Lunar Regolith of FJS-1, 2014",http://www.bmfsa.org/archive/journal-E/19-2/e2014-19-2-sl01.pdf
TLS-01,Space Zab,GISTDA,Thailand,2021,Mare,NA,Direct Shear test,On Earth,NA,39.4-45,1.65-8.14,NA,"Chancharoen Wares, Seehanam Saran, Development and Mechanical properties of the first Thailand lunar regolith simulant (TLS-01), 2021",10.3390/IAAI-2021-10583
KLS-1,Korea Institute of Construction Technology,KASA,Korea,2018,Highland,NA,Direct Shear test,On Earth,NA,44.91,1.85,NA,"Ryu Byung-Hyun, Wang Cheng-Can, Development of a Korean Lunar Simulant(KLS-1) and its Possible Further Recommendations, 2018",10.1061/(ASCE)AS.1943-5525.0000798
EAC-1A,European Astronaut Center,ESA,Europe,2020,Low-Ti Mare,NA,Direct Shear test,On Earth,1.95,NA,0.38,NA,"V.S. Engelschion, S.R. Eriksson, EAC-1A: A novel large-volume lunar regolith simulant, 2020",10.1038/s41598-020-62312-4
BP-1,NASA,NASA,USA,2010,Low-Ti Mare,NA,Triaxial compression test,On Earth,1.43-1.86,39-51,0-2,NA,"D.B. Stoeser, D.L. Rickman, Preliminary Geological Findings on the BP-1 Simulant, 2010",https://ntrs.nasa.gov/api/citations/20100036344/downloads/20100036344.pdf
GRC-3,NASA,NASA,USA,2013,NA,NA,Triaxial compression test,On Earth,1.52-1.94,37.8-47.8,NA,NA,"He Chunmei, Zeng Xiangwu, Geotechnical Properties of GRC-3 Lunar Simulant, 2013",10.1061/(ASCE)AS.1943-5525.0000162
LHS-1,Exolith lab,NASA,USA,2020,Highland,NA,Triaxial compression test,On Earth,1.6,40.3,1.7,NA,"Yin Kexin, Cheng Zhichao, Shear properties of LHS-1 and LMS-1 Lunar regolith simulants, 2023",10.1016/j.pss.2022.105630
LMS-1,Exolith lab,NASA,USA,2021,Low-Ti Mare,NA,Triaxial compression test,On Earth,1.54,40.5,3.9,NA,"Yin Kexin, Cheng Zhichao, Shear properties of LHS-1 and LMS-1 Lunar regolith simulants, 2023",10.1016/j.pss.2022.105630
JSC-1,NASA,NASA,USA,1994,Mare,NA,Triaxial compression test,On Earth,1.5,45,1,NA,"D.S. McKay, J.L. Carter, JSC-1: A NEW LUNAR SOIL SIMULANT, 1994",https://www.lpi.usra.edu/lunar/strategies/jsc_lunar_simulant.pdf?q=jsc
JSC-1A,ORBITEC,NASA,USA,2009,Low-Ti Mare,NA,Triaxial compression test,On Earth,1.63,42.9-48.8,1.4-2.4,NA,"K.A. Alshibli, A. Hasan, Strength Properties of JSC-1A Lunar Regolith Simulant, 2009",10.1061/(ASCE)GT.1943-5606.0000068
CSM-LHT-1,Colorado School of Mines,NASA,USA,2021,Highland,NA,NA,On Earth,1.5-1.9,32,12,NA,"A. Slabic, J.E. Gruener, Lunar Regolith Simulant User's Guide: Revision A, 2024",https://ntrs.nasa.gov/citations/20240011783
CSM-LMT-1,Colorado School of Mines,NASA,USA,2021,High-Ti Mare,NA,NA,On Earth,1.5-1.76,36,12,NA,"A. Slabic, J.E. Gruener, Lunar Regolith Simulant User's Guide: Revision A, 2024",https://ntrs.nasa.gov/citations/20240011783
MLS-1,University of Minnesota,NASA,USA,1988,High-Ti Mare,NA,Triaxial compression test,On Earth,1.59-2.09,41.4-62.3,0.1-1.5,NA,"A. Slabic, J.E. Gruener, Lunar Regolith Simulant User's Guide: Revision A, 2024",https://ntrs.nasa.gov/citations/20240011783
NU-LHT-4M,USGS,NASA,USA,2023,Highlands,NA,NA,On Earth,1.5-1.63,38,8,NA,"A. Slabic, J.E. Gruener, Lunar Regolith Simulant User's Guide: Revision A, 2024",https://ntrs.nasa.gov/citations/20240011783
OB-1A,Deltion,NASA,USA,2008,Highlands,NA,NA,On Earth,1.51-1.63,35,15,NA,"ARES | Exploration Science Projects | Lunar Regolith Simulants | OB-1, 2010",https://ares.jsc.nasa.gov/projects/simulants/ob-1.html
OPRH3N,Off Planet Research,NASA,USA,2021,Highlands,NA,NA,On Earth,1.32-1.5,36,12,NA,"A. Slabic, J.E. Gruener, Lunar Regolith Simulant User's Guide: Revision A, 2024",https://ntrs.nasa.gov/citations/20240011783
OPRL2N,Off Planet Research,NASA,USA,2021,High-Ti Mare,NA,NA,On Earth,1.31-1.54,40,7,NA,"A. Slabic, J.E. Gruener, Lunar Regolith Simulant User's Guide: Revision A, 2024",https://ntrs.nasa.gov/citations/20240011783
NAO-1,Chinese Academy of Sciences,CNSA,China,2009,Highland,NA,Triaxial compression test,On Earth,1.93,46.57,95.3,NA,"Yongquan Li, Jianzhong Liu, NAO-1: Lunar Highland Soil Simulant Developed in China, 2009",https://doi.org/10.1061/(ASCE)0893-1321(2009)22:1(53)

File: Dataset_Regolith.csv
Mission,Location,Terrain,Year,Type of mission,Test,Test location ,Bulk density (g/cm^3),Angle of internal friction (degree),Cohesion (kPa),Static bearing capacity (kPa),Original source, DOI / URL
Surveyor I,2.474S 43.339W,Mare,1966,Lander,Spacecraft touchdown analysis ,In-Situ,1.5,30 - 40,0.14 - 0.35,40,"Surveyor I Mission Report part II: Scientific Data and Results, Technical Report 32-1023. Jet Propulsion Laboratory, 1966",https://ntrs.nasa.gov/api/citations/19670000738/downloads/19670000738.pdf
Surveyor III,3.0S 23.41W,Mare,1967,Lander,Spacecraft touchdown analysis ,In-Situ,1.5,35 - 40,0.15 - 0.7,20 - 60,"Surveyor III Mission Report part II: scientific results, technical report 32-1177, Jet Propulsion Laboratory, 1967",https://ntrs.nasa.gov/api/citations/19670028832/downloads/19670028832.pdf
Surveyor V,1.42N 23.20E,Mare,1967,Lander,Spacecraft touchdown analysis ,In-Situ,1.1,35,0.143,27,"Surveyor V Mission Report part II: science results, technical report 32-1246, Jet Propulsion Laboratory, 1967",https://ntrs.nasa.gov/citations/19680003577
Surveyor VI,0.473N 1.427W,Mare,1967,Lander,Spacecraft touchdown analysis ,In-Situ,0.7-1.2,30 - 35,0.07-1.7,34,"Surveyor VI Mission Report part II: science results, technical report 32-1262, Jet Propulsion Laboratory, 1968",https://ntrs.nasa.gov/citations/19680011500
Surveyor VII,40.97S 11.44W,Highland,1968,Lander,Trench experiment,In-Situ,1.5,37-39,0.35-0.7,21,"Surveyor VII Mission Report part II: science results, technical report 32-1264, Jet Propulsion Laboratory, 1968",https://ntrs.nasa.gov/citations/19680028774
Luna 9,7.13N 64.37W,Mare,1966,Lander,Optical,In-Situ,NA,NA,NA,NA,"Preliminary analysis of Luna 9, Scientific intelligence digest, 1966, CIA",https://nsarchive2.gwu.edu/NSAEBB/NSAEBB479/docs/EBB-Moon07.pdf
Luna 13,18.867N 62.050W,Mare,1966,Lander,Penetrometer,In-Situ,0.8,32,0.49,68,"I. I. Cherkasov, V.V. Shvarev, Soviet investigations of the mechanics of lunar soils, 1973",10.1007/BF01704945
Luna 16,47.24N 68.36E,Mare,1970,Lander,Sample return,On Earth,1.26,29.3 - 35.3,2.94 - 0.98,NA,"V. I. Dnizhininskaya, V. V. Markachev, Preliminary results of the lunar regolith mechanical studies, 1971",https://www.mathnet.ru/links/621d7649e8d4c5db0966a8747fe7315a/dan36374.pdf
Luna 17,38.2376N 35.00163W,Mare,1970,Rover,Penetrometer,In-Situ,NA,22.5,5,33.34,"I. I. Cherkasov, V.V. Shvarev, Soviet investigations of the mechanics of lunar soils, 1973",10.1007/BF01704945
Luna 20,3.7863N 56.6242E,Highland,1972,Lander,Sample return,On Earth,1,22.3 - 26.6,4.41 - 4.9,NA,"E. Slyuta, Physical and mechanical properties of the lunar soil, Solar System Research,2014",10.1134/S0038094614050050
Luna 21,25.9994N 30.4076E,Mare,1973,Rover,Rover tracks,In-Situ,NA,20,0.4,27.32,"I. I. Cherkasov, V. V. Shvarev, New Soviet investigations of lunar soil and its analogs, 1977",10.1007/BF02093004
Luna 24,12.7142N 62.2129E,Mare,1976,Lander,Sample return,On Earth,1.6-2.1,NA,NA,,"V.L. Barsukov, Preliminary data for the regolith core brought to earth by the automatic lunar station Luna 24, Lunar Science Conference, 1977",https://articles.adsabs.harvard.edu//full/1977LPSC....8.3303B/0003311.000.html
Apollo 11,0.67416N 23.47314E,Mare,1969,Crewed,Spacecraft touchdown analysis ,In-Situ,0.75 - 1.75,NA,NA,5.5 - 14.48,"Apollo 11 preliminary science report, NASA SP-214",https://www.nasa.gov/history/alsj/a11/a11psr.html
Apollo 11,0.67416N 23.47314E,Mare,1969,Crewed,Sample return,On Earth,1.77,NA,0.34 - 1.38,NA,"Apollo 11 preliminary science report, NASA SP-214",https://www.nasa.gov/history/alsj/a11/a11psr.html
Apollo 12,3.01239S 23.42157W,Mare,1970,Crewed,Spacecraft touchdown analysis ,In-Situ,1.8,NA,NA,5.52 - 7.58,"Apollo 12 preliminary science report, NASA SP-235",https://www.nasa.gov/history/alsj/a12/a12psr.html
Apollo 12,3.01239S 23.42157W,Mare,1970,Crewed,Sample return,On Earth,1.69 - 2.02,NA,NA,NA,"Apollo 12 preliminary science report, NASA SP-235",https://www.nasa.gov/history/alsj/a12/a12psr.html
Apollo 14,3.42S 19.67W,Highland,1971,Crewed,Rover tracks,In-Situ,1.87,37,NA,NA,"Apollo 14 preliminary science report, NASA SP-272",https://www.nasa.gov/history/alsj/a14/a14psr.html
Apollo 14,3.42S 19.67W,Highland,1971,Crewed,Penetrometer,In-Situ,1.5,35-37,0.35-0.7,NA,"Apollo 14 preliminary science report, NASA SP-272",https://www.nasa.gov/history/alsj/a14/a14psr.html
Apollo 14,3.42S 19.67W,Highland,1971,Crewed,Trench experiment,In-Situ,1.9*,35*,0.03 - 0.1,NA,"Apollo 14 preliminary science report, NASA SP-272",https://www.nasa.gov/history/alsj/a14/a14psr.html
Apollo 15,26.13224N 3.63400E,Mare,1971,Crewed,Penetrometer,In-Situ,1.97,49.5,1,NA,"Apollo 15 preliminary science report, NASA SP-289",https://www.nasa.gov/history/alsj/a15/a15psr.html
Apollo 15,26.13224N 3.63400E,Mare,1971,Crewed,Trench experiment,In-Situ,1.8*,51.7,0.94,NA,"Apollo 15 preliminary science report, NASA SP-289",https://www.nasa.gov/history/alsj/a15/a15psr.html
Apollo 15,26.13224N 3.63400E,Mare,1971,Crewed,Rover tracks,In-Situ,1.63 - 1.83,38.5 - 41,0 - 0.29,NA,"Apollo 15 preliminary science report, NASA SP-289",https://www.nasa.gov/history/alsj/a15/a15psr.html
Apollo 16,8.97301S 15.49812E,Highland,1972,Crewed,Penetrometer,In-Situ,1.7*,46.5,0.6,NA,"Apollo 16 preliminary science report, NASA SP-315",https://www.nasa.gov/history/alsj/a16/a16psr.html
Apollo 16,8.97301S 15.49812E,Highland,1972,Crewed,Sample return,In-Situ,1.75,46.5*,1.3,NA,"Apollo 16 preliminary science report, NASA SP-315",https://www.nasa.gov/history/alsj/a16/a16psr.html
Apollo 17,20.1911N 30.7723E,Mare,1972,Crewed,Rover tracks,In-Situ,1.6,35,0.17,NA,"Apollo 17 preliminary science report, NASA SP-330",https://www.nasa.gov/history/alsj/a17/a17psr.html
Chang'e 3,44.1189N 340.487E,Mare,2013,Rover,Lunar Penetration Radar,In-Situ,1.63,NA,NA,NA,"Zehua Donga, Guangyou Fang, Parameters and structure of lunar regolith in Chang E-3 landing area from lunar penetrating radar (LPR) data, 2016", 10.1016/j.icarus.2016.09.010
Chang'e 4,45.44N 177.59E,Mare,2019,Rover,Rover tracks,In-Situ,NA,NA,1.4,NA,"Zhencheng Tang , Jianjun Liu, Physical and Mechanical Characteristics of Lunar Soil at the Chang E‐4 Landing Site, 2020",10.1029/2020GL089499
Chang'e 5,43.06N 51.92W,Mare,2020,Rover,Sample return,On Earth,1.24,54,NA,NA,"Hui Zhang, Xian Zhang, Size, morphology, and composition of lunar samples returned by Chang E-5 mission, 2021",10.1007/s11433-021-1818-1
Chandrayaan 3,69.37S 32.31E,Highland,2023,Rover,Surface Thermophysical Experiment,In-Situ,1.3,NA,NA,NA,"Nizy Mathew, K. Durga Prasad, Chandrayaan 3 s surface thermophysical experiment (ChaSTE) onboard Chandrayaan 3 Lander, 2025",10.1016/j.asr.2025.01.022

File: Dataset_Samples.csv (part 1 of 3)
Mission;Sample;serial number;return container;Container;Sample type;weight (g)
Apollo 11;10001;NA;ALSRC1004;NA;fines;181.9
Apollo 11;10002;NA;ALSRC1003;NA;rocks & fines;5629.00
Apollo 11;10003;NA;ALSRC1004;NA;Basalt;213.00
Apollo 11;10004;1;ALSRC1004;Drive tube;Core;44.8
Apollo 11;10005;2;ALSRC1004;Drive tube;Core;53.4
Apollo 11;10008;NA;ALSRC1004;NA;Fines;89.00
Apollo 11;10009;NA;ALSRC1004;NA;Breccia;112.00
Apollo 11;10010;NA;contingency bag;NA;Fines;491.00
Apollo 11;10011;NA;ALSRC1004;NA;Fines;82.6
Apollo 11;10014;NA;ALSRC1004;NA;Fines;50.00
Apollo 11;10015;NA;ALSRC1004;Gas reaction cell;Gas reaction cell;0.396
Apollo 11;10017;NA;ALSRC1004;NA;Basalt;973.00
Apollo 11;10018;NA;ALSRC1004;NA;Breccia;213.00
Apollo 11;10019;NA;ALSRC1004;NA;Breccia;297.00
Apollo 11;10020;NA;ALSRC1004;NA;Basalt;425.00
Apollo 11;10021;NA;contingency bag;NA;Breccia;250.00
Apollo 11;10022;NA;contingency bag;NA;Breccia;95.59
Apollo 11;10023;NA;contingency bag;NA;Basalt;66.00
Apollo 11;10024;NA;contingency bag;NA;Breccia;68.12
Apollo 11;10025;NA;contingency bag;NA;Basalt;8.59
Apollo 11;10026;NA;contingency bag;NA;Breccia;9.3
Apollo 11;10027;NA;contingency bag;NA;Breccia;8.87
Apollo 11;10028;NA;contingency bag;NA;Breccia;3.53
Apollo 11;10029;NA;contingency bag;NA;Basalt;5.53
Apollo 11;10030;NA;contingency bag;NA;Breccia;1.81
Apollo 11;10031;NA;contingency bag;NA;Basalt;2.7
Apollo 11;10032;NA;contingency bag;NA;Basalt;3.13
Apollo 11;10033;NA;contingency bag;NA;Fines;1.12
Apollo 11;10044;NA;ALSRC1003;NA;Basalt;247.5
Apollo 11;10045;NA;ALSRC1003;NA;Basalt;185.5
Apollo 11;10046;NA;ALSRC1003;NA;Breccia;663.00
Apollo 11;10047;NA;ALSRC1003;NA;Basalt;138.00
Apollo 11;10048;NA;ALSRC1003;NA;Breccia;579.00
Apollo 11;10049;NA;ALSRC1003;NA;Basalt;193.00
Apollo 11;10050;NA;ALSRC1003;NA;Basalt;114.5
Apollo 11;10054;NA;ALSRC1003;NA;Fines;202.1
Apollo 11;10056;NA;ALSRC1003;NA;Breccia;186.00
Apollo 11;10057;NA;ALSRC1003;NA;Basalt;919.00
Apollo 11;10058;NA;ALSRC1003;NA;Basalt;282.00
Apollo 11;10059;NA;ALSRC1003;NA;Breccia;188.00
Apollo 11;10060;NA;ALSRC1004;NA;Breccia;722.00
Apollo 11;10061;NA;ALSRC1004;NA;Breccia;346.00
Apollo 11;10062;NA;ALSRC1004;NA;Basalt;78.5
Apollo 11;10063;NA;ALSRC1004;NA;Breccia;148.00
Apollo 11;10064;NA;ALSRC1004;NA;Breccia;65.00
Apollo 11;10065;NA;ALSRC1004;NA;Breccia;347.00
Apollo 11;10066;NA;ALSRC1004;NA;Breccia;40.00
Apollo 11;10067;NA;ALSRC1004;NA;Breccia;69.3
Apollo 11;10068;NA;ALSRC1004;NA;Breccia;218.00
Apollo 11;10069;NA;ALSRC1004;NA;Basalt;119.5
Apollo 11;10070;NA;ALSRC1004;NA;Breccia;64.00
Apollo 11;10071;NA;ALSRC1004;NA;Basalt;189.5
Apollo 11;10072;NA;ALSRC1004;NA;Gabbro;447.00
Apollo 11;10073;NA;ALSRC1004;NA;Breccia;124.5
Apollo 11;10074;NA;ALSRC1004;NA;Breccia;55.5
Apollo 11;10075;NA;ALSRC1004;NA;Breccia;53.00
Apollo 11;10082;NA;ALSRC1004;NA;Breccia;50.5
Apollo 11;10084;NA;ALSRC1003;NA;Fines;3830.00
Apollo 11;10085;NA;ALSRC1003;NA;Fines;569.00
Apollo 11;10086;NA;ALSRC1003;NA;Fines;823.00
Apollo 11;10087;NA;ALSRC1003;NA;Chips & fines;17.4
Apollo 11;10089;NA;ALSRC1003;NA;Fines;50.00
Apollo 11;10090;NA;ALSRC1003;NA;Fines;12.00
Apollo 11;10091;NA;ALSRC1003;NA;Breccia;23.9
Apollo 11;10092;NA;ALSRC1003;NA;Basalt;46.00
Apollo 11;10093;NA;ALSRC1004;NA;Breccia;26.00
Apollo 11;10094;NA;ALSRC1004;NA;Breccia;25.00
Apollo 12;12001;NA;selected sample;NA;fines;2216.00
Apollo 12;12002;NA;selected sample;NA;medium-grained vuggy crystalline igneous rocks;1529.5
Apollo 12;12003;NA;selected sample;NA;fines;300.00
Apollo 12;12004;NA;selected sample;NA;fine-grained vesicular crystalline igneous rocks;585.00
Apollo 12;12005;NA;selected sample;NA;fine-grained vesicular crystalline igneous rocks;482.00
Apollo 12;12006;NA;selected sample;NA;fine-grained vesicular crystalline igneous rocks and medium-grained vuggy crystalline igneous rocks;206.4
Apollo 12;12007;NA;selected sample;NA;fine-grained vesicular crystalline igneous rocks;65.2
Apollo 12;12008;NA;selected sample;NA;fine-grained vesicular crystalline igneous rocks and medium-grained vuggy crystalline igneous rocks;58.4
Apollo 12;12009;NA;selected sample;NA;fine-grained vesicular crystalline igneous rocks;468.2
Apollo 12;12010;NA;selected sample;NA;fine-grained vesicular crystalline igneous rocks;360.00
Apollo 12;12011;NA;selected sample;NA;fine-grained vesicular crystalline igneous rocks;193.00
Apollo 12;12012;NA;selected sample;NA;fine-grained vesicular crystalline igneous rocks and medium-grained vuggy crystalline igneous rocks;176.2
Apollo 12;12013;NA;selected sample;NA;fine-grained vesicular crystalline igneous rocks;82.3
Apollo 12;12014;NA;selected sample;NA;medium-grained vuggy crystalline igneous rocks;159.4
Apollo 12;12015;NA;selected sample;NA;fine-grained vesicular crystalline igneous rocks;191.2
Apollo 12;12016;NA;selected sample;NA;fine-grained vesicular crystalline igneous rocks and medium-grained vuggy crystalline igneous rocks;2028.3
Apollo 12;12017;NA;selected sample;NA;fine-grained vesicular crystalline igneous rocks and medium-grained vuggy crystalline igneous rocks;53.00
Apollo 12;12018;NA;selected sample;NA;medium-grained vuggy crystalline igneous rocks;787.00
Apollo 12;12019;NA;selected sample;NA;fine-grained vesicular crystalline igneous rocks;462.4
Apollo 12;12020;NA;selected sample;NA;fine-grained vesicular crystalline igneous rocks;312.00
Apollo 12;12021;NA;selected sample;NA;medium-grained vuggy crystalline igneous rocks;1876.6
Apollo 12;12022;NA;selected sample;NA;medium-grained vuggy crystalline igneous rocks;1864.3
Apollo 12;12023;NA;special samples;LESC;fines;269.3
Apollo 12;12024;NA;special samples;GASC;fines;56.5
Apollo 12;12025;2010;special samples;Drive tube;fines;56.1
Apollo 12;12026;2013;special samples;Drive tube;fines;101.4
Apollo 12;12027;2011;special samples;Drive tube;fines;80.00
Apollo 12;12028;2012;special samples;Drive tube;fines;189.6
Apollo 12;12029;NA;special samples;NA;fines;6.5
Apollo 12;12030;NA;documented sample;bag 1-D;fines;75.00
Apollo 12;12031;NA;documented sample;bag 3-D;medium-grained vuggy crystalline igneous rocks;185.00
Apollo 12;12032;NA;documented sample;bag 4-D;fines;310.5
Apollo 12;12033;NA;documented sample;bag 5-D;fines;450.00
Apollo 12;12034;NA;documented sample;bag 6-D;Breccia;155.00
Apollo 12;12035;NA;documented sample;bag 7-D;medium-grained vuggy crystalline igneous rocks;71.00
Apollo 12;12036;NA;documented sample;bag 8-D;medium-grained vuggy crystalline igneous rocks;75.00
Apollo 12;12037;NA;documented sample;bag 8-D;fines;145.00
Apollo 12;12038;NA;documented sample;bag 9-D;fine-grained vesicular crystalline igneous rocks;746.00
Apollo 12;12039;NA;documented sample;bag 10-D;medium-grained vuggy crystalline igneous rocks;255.00
Apollo 12;12040;NA;documented sample;bag 10-D;medium-grained vuggy crystalline igneous rocks;319.00
Apollo 12;12041;NA;documented sample;bag 11-D;fines;46258.00
Apollo 12;12042;NA;documented sample;bag 12-D;fines;255.00
Apollo 12;12043;NA;documented sample;bag 14-D;fine-grained vesicular crystalline igneous rocks;60.00
Apollo 12;12044;NA;documented sample;bag 14-D;fines;92.00
Apollo 12;12045;NA;documented sample;bag 15-D;fine-grained vesicular crystalline igneous rocks;63.00
Apollo 12;12046;NA;documented sample;bag 15-D;fine-grained vesicular crystalline igneous rocks;166.00
Apollo 12;12047;NA;documented sample;bag 15-D;fine-grained vesicular crystalline igneous rocks;193.00
Apollo 12;12048;NA;documented sample;bag 7-D;fines;2.00
Apollo 12;12050;NA;documented sample;NA;chips;1.00
Apollo 12;12051;NA;documented sample;D-ALSRC;fine-grained vesicular crystalline igneous rocks and medium-grained vuggy crystalline igneous rocks;1660.00
Apollo 12;12052;NA;documented sample;D-ALSRC;fine-grained vesicular crystalline igneous rocks;1866.00
Apollo 12;12053;NA;documented sample;D-ALSRC;fine-grained vesicular crystalline igneous rocks;879.00
Apollo 12;12054;NA;documented sample;D-ALSRC;medium-grained vuggy crystalline igneous rocks;687.00
Apollo 12;12055;NA;documented sample;NA;medium-grained vuggy crystalline igneous rocks;912.00
Apollo 12;12056;NA;documented sample;D-ALSRC;fine-grained vesicular crystalline igneous rocks and medium-grained vuggy crystalline igneous rocks;121.00
Apollo 12;12057;NA;documented sample;NA;fines and chips;650.00
Apollo 12;12060;NA;tote bag sample;NA;fines;20.7
Apollo 12;12061;NA;tote bag sample;NA;chips;9.5
Apollo 12;12062;NA;tote bag sample;tote bag;fine-grained vesicular crystalline igneous rocks and medium-grained vuggy crystalline igneous rocks;738.7
Apollo 12;12063;NA;tote bag sample;tote bag;fine-grained vesicular crystalline igneous rocks;2426.00
Apollo 12;12064;NA;tote bag sample;tote bag;medium-grained vuggy crystalline igneous rocks;1214.3
Apollo 12;12065;NA;tote bag sample;tote bag;fine-grained vesicular crystalline igneous rocks and medium-grained vuggy crystalline igneous rocks;2109.00
Apollo 12;12070;NA;contingency sample;NA;fines;1102.00
Apollo 12;12071;NA;contingency sample;NA;chips;9.16
Apollo 12;12072;NA;contingency sample;NA;fine-grained vesicular crystalline igneous rocks;103.6
Apollo 12;12073;NA;contingency sample;NA;Breccia;407.65
Apollo 12;12075;NA;contingency sample;NA;fine-grained vesicular crystalline igneous rocks;232.5
Apollo 12;12076;NA;contingency sample;NA;fine-grained vesicular crystalline igneous rocks;54.55
Apollo 12;12077;NA;contingency sample;NA;fine-grained vesicular crystalline igneous rocks;22.63
Apollo 14;14006;NA;contingency sample;weigh bag 1039;Breccia;12
Apollo 14;14007;NA;contingency sample;weigh bag 1039;Breccia;3.67
Apollo 14;14008;NA;contingency sample;weigh bag 1039;Breccia;4.35
Apollo 14;14009;NA;contingency sample;weigh bag 1039;Breccia;1.09
Apollo 14;14010;NA;contingency sample;weigh bag 1039;Breccia;1
Apollo 14;14011;NA;contingency sample;weigh bag 1039;Breccia;0.68
Apollo 14;14041;NA;contingency sample;bag 3N;friable fine-grained clastic rock ;166.3
Apollo 14;14042;NA;contingency sample;bag 3N;friable fine-grained clastic rock ;103.2
Apollo 14;14043;NA;contingency sample;bag 3N;friable fine-grained clastic rock ;5.9
Apollo 14;14045;NA;contingency sample;bag 4N;friable fine-grained clastic rock ;65.2
Apollo 14;14047;NA;contingency sample;bag 5N;fine-grained clastic rock;242
Apollo 14;14049;NA;contingency sample;bag 6N;friable fragmental rock;200.13
Apollo 14;14051;NA;contingency sample;bag 7N;fragmental rock;191.3
Apollo 14;14053;NA;contingency sample;bag 14N;mare basalt;251.3
Apollo 14;14055;NA;contingency sample;bag 15N;friable fine-grained clastic rock ;111
Apollo 14;14056;NA;contingency sample;bag 15N;soil clod;6.38
Apollo 14;14057;NA;contingency sample;bag 15N;friable rock;5.51
Apollo 14;14058;NA;contingency sample;bag 15N;clastic rock;4.53
Apollo 14;14059;NA;contingency sample;bag 15N;NA;8.68
Apollo 14;14060;NA;contingency sample;bag 15N;fragmental rock;2.5
Apollo 14;14061;NA;contingency sample;bag 15N;fragmental rock;3.11
Apollo 14;14063;NA;contingency sample;bag 16N;white rock;135.55
Apollo 14;14064;NA;contingency sample;bag 16N;white rock;107.5
Apollo 14;14066;NA;contingency sample;bag 17N;fragmental rock;509.8
Apollo 14;14068;NA;contingency sample;bag 10N;holocrystalline melt rock;35.47
Apollo 14;14069;NA;contingency sample;bag 10N;breccia;24.9
Apollo 14;14070;NA;contingency sample;bag 10N;breccia;36.5
Apollo 14;14071;NA;contingency sample;bag 10N;crystalline rock;2.16
Apollo 14;14072;NA;contingency sample;bag 10N;basalt;45.06
Apollo 14;14073;NA;Trench sample ;bag 20N ;holocrystalline melt rock;10.4
Apollo 14;14074;NA;Trench sample ;bag 20N ;holocrystalline melt rock;5.2
Apollo 14;14075;NA;Trench sample ;bag 20N ;rock chip;4.65
Apollo 14;14076;NA;Trench sample ;bag 20N ;fragmental rock;2
Apollo 14;14077;NA;Trench sample ;bag 20N ;holocrystalline plagioclase-rich rock;2.77
Apollo 14;14078;NA;Trench sample ;bag 20N ;holocrystalline melt rock;8.3
Apollo 14;14079;NA;Trench sample ;bag 20N ;holocrystalline melt rock;3.2
Apollo 14;14080;NA;Trench sample ;bag 21N;polymicts;1.94
Apollo 14;14081;NA;Trench sample ;bag 21N;polymicts;0.84
Apollo 14;14082;NA;Trench sample ;bag 13N;white rock;61.16
Apollo 14;14083;NA;Trench sample ;bag 13N;white rock;13.37
Apollo 14;14169;NA;comprehensive sample;weigh bag 1027;fragmental polymict rock;78.66
Apollo 14;14170;NA;comprehensive sample;weigh bag 1027;fragmental polymict rock;26.34
Apollo 14;14171;NA;comprehensive sample;weigh bag 1027;fragmental polymict rock;37.79
Apollo 14;14172;NA;comprehensive sample;weigh bag 1027;fragmental polymict rock;32.1
Apollo 14;14173;NA;comprehensive sample;weigh bag 1027;fragmental polymict rock;19.59
Apollo 14;14174;NA;comprehensive sample;weigh bag 1027;fragmental polymict rock;11.62
Apollo 14;14175;NA;comprehensive sample;weigh bag 1027;fragmental polymict rock;7.48
Apollo 14;14176;NA;comprehensive sample;weigh bag 1027;fragmental polymict rock;4.12
Apollo 14;14177;NA;comprehensive sample;weigh bag 1027;fragmental polymict rock;2.32
Apollo 14;14178;NA;comprehensive sample;weigh bag 1027;fragmental polymict rock;2.88
Apollo 14;14179;NA;comprehensive sample;weigh bag 1027;fragmental polymict rock;3.03
Apollo 14;14180;NA;comprehensive sample;weigh bag 1027;fragmental polymict rock;4.75
Apollo 14;14181;NA;comprehensive sample;weigh bag 1027;fragmental polymict rock;2.48
Apollo 14;14182;NA;comprehensive sample;weigh bag 1027;fragmental polymict rock;2.29
Apollo 14;14183;NA;comprehensive sample;weigh bag 1027;fragmental polymict rock;1.4
Apollo 14;14184;NA;comprehensive sample;weigh bag 1027;fragmental polymict rock;1.48
Apollo 14;14185;NA;comprehensive sample;weigh bag 1027;fragmental polymict rock;1.52
Apollo 14;14186;NA;comprehensive sample;weigh bag 1027;fragmental polymict rock;1.26
Apollo 14;14187;NA;comprehensive sample;weigh bag 1027;fragmental polymict rock;1.9
Apollo 14;14188;NA;comprehensive sample;weigh bag 1027;fragmental polymict rock;1.6
Apollo 14;14194;NA;comprehensive sample;weigh bag 1031;polymict breccia;4.28
Apollo 14;14195;NA;comprehensive sample;weigh bag 1031;fragmental rock;2.77
Apollo 14;14196;NA;comprehensive sample;weigh bag 1031;polymict breccia;3.93
Apollo 14;14197;NA;comprehensive sample;weigh bag 1031;rock ;1.63
Apollo 14;14198;NA;comprehensive sample;weigh bag 1031;crystalline rock;1.63
Apollo 14;14199;NA;comprehensive sample;weigh bag 1031;polymict breccia;1.88
Apollo 14;14200;NA;comprehensive sample;weigh bag 1031;basaltic crystalline rock;1.24
Apollo 14;14201;NA;comprehensive sample;weigh bag 1031;polymict breccia;1.56
Apollo 14;14210;2044;NA;Drive tube ;drive tube ;39.5
Apollo 14;14211;2045;NA;Drive tube ;drive tube ;169.7
Apollo 14;14220;2022;NA;Drive tube ;drive tube ;80.7
Apollo 14;14230;2043;NA;Drive tube ;drive tube ;76
Apollo 14;14250;NA;comprehensive sample;weigh bag 1007;microbreccia;4.06
Apollo 14;14251;NA;comprehensive sample;weigh bag 1007;microbreccia;1.51
Apollo 14;14252;NA;comprehensive sample;weigh bag 1007;microbreccia;0.86
Apollo 14;14253;NA;comprehensive sample;weigh bag 1007;crystalline breccia;1.23
Apollo 14;14254;NA;comprehensive sample;weigh bag 1007;soil and glass;1.01
Apollo 14;14255;NA;comprehensive sample;weigh bag 1007;microbreccia;22.15
Apollo 14;14264;NA;comprehensive sample;weigh bag 1039;vitric breccia;117.8
Apollo 14;14265;NA;comprehensive sample;weigh bag 1039;breccia;65.79
Apollo 14;14266;NA;comprehensive sample;weigh bag 1039;polymict breccia;6.95
Apollo 14;14267;NA;comprehensive sample;weigh bag 1039;vitric breccia;54.77
Apollo 14;14268;NA;comprehensive sample;weigh bag 1039;vitric breccia;23.12
Apollo 14;14269;NA;comprehensive sample;weigh bag 1039;microbreccia;17.19
Apollo 14;14270;NA;comprehensive sample;weigh bag 1039;crystalline breccia;25.59
Apollo 14;14271;NA;comprehensive sample;weigh bag 1039;vitric breccia;97.41
Apollo 14;14272;NA;comprehensive sample;weigh bag 1039;vitric breccia;46.63
Apollo 14;14273;NA;comprehensive sample;weigh bag 1039;vitric breccia;22.4
Apollo 14;14274;NA;comprehensive sample;weigh bag 1039;polymict breccia;15.18
Apollo 14;14275;NA;comprehensive sample;weigh bag 1039;polymict breccia;12.46
Apollo 14;14276;NA;comprehensive sample;weigh bag 1039;crystalline rock;12.75
Apollo 14;14277;NA;comprehensive sample;weigh bag 1039;vitric breccia;7.59
Apollo 14;14278;NA;comprehensive sample;weigh bag 1039;polymict breccia;7.6
Apollo 14;14279;NA;comprehensive sample;weigh bag 1039;polymict breccia;5.67
Apollo 14;14280;NA;comprehensive sample;weigh bag 1039;vitric breccia;6.2
Apollo 14;14281;NA;comprehensive sample;weigh bag 1039;vitric breccia;12.03
Apollo 14;14282;NA;comprehensive sample;weigh bag 1039;soil breccia;1.89
Apollo 14;14283;NA;comprehensive sample;weigh bag 1039;crystalline polymict breccia;1.25
Apollo 14;14284;NA;comprehensive sample;weigh bag 1039;microbreccia;1.47
Apollo 14;14285;NA;comprehensive sample;weigh bag 1039;polymict breccia;2.23
Apollo 14;14286;NA;comprehensive sample;weigh bag 1039;fragmental rock ;4.42
Apollo 14;14287;NA;comprehensive sample;weigh bag 1039;microbreccia;1.07
Apollo 14;14288;NA;comprehensive sample;weigh bag 1039;vitric breccia;3.44
Apollo 14;14294;NA;comprehensive sample;weigh bag 1038;breccia;3.43
Apollo 14;14295;NA;comprehensive sample;weigh bag 1038;polymict breccia;1.24
Apollo 14;14296;NA;comprehensive sample;weigh bag 1038;polymict breccia chip ;2.26
Apollo 14;14297;NA;comprehensive sample;weigh bag 1038;polymict breccia;1.73
Apollo 14;14301;NA;comprehensive sample;weigh bag 1031;polymict breccia;1361
Apollo 14;14302;NA;comprehensive sample;weigh bag 1027;holocrystalline breccia;380
Apollo 14;14303;NA;comprehensive sample;weigh bag 1027;breccia;898
Apollo 14;14304;NA;comprehensive sample;weigh bag 1027;breccia;2499
Apollo 14;14305;NA;comprehensive sample;weigh bag 1027;holocrystalline breccia;2117
Apollo 14;14306;NA;comprehensive sample;weigh bag 1031;breccia;582.8
Apollo 14;14307;NA;comprehensive sample;weigh bag 1031;polymict breccia;155
Apollo 14;14309;NA;comprehensive sample;weigh bag 1031;vitric breccia;42.4
Apollo 14;14310;NA;comprehensive sample;weigh bag 1031;melt rock ;3439
Apollo 14;14311;NA;comprehensive sample;weigh bag 1031;fragmental polymict breccia;3204.4
Apollo 14;14312;NA;comprehensive sample;;polymict breccia;299
Apollo 14;14313;NA;comprehensive sample;documented bag 27N;fragmental polymict breccia;144
Apollo 14;14314;NA;comprehensive sample;;friable polymict breccia;115.7
Apollo 14;14315;NA;comprehensive sample;weigh bag 1038;breccia;115
Apollo 14;14316;NA;comprehensive sample;weigh bag 1038;fragmental breccia;38.2
Apollo 14;14317;NA;comprehensive sample;weigh bag 1038;coherent breccia;16.1
Apollo 14;14318;NA;comprehensive sample;weigh bag 1038;polymict breccia;600.2
Apollo 14;14319;NA;comprehensive sample;weigh bag 1038;polymict breccia;211.6
Apollo 14;14320;NA;comprehensive sample;weigh bag 1038;polymict breccia;64.9
Apollo 14;14321;NA;comprehensive sample;weigh bag 1038;polymict breccia;8998
Apollo 14;14425;NA;bulk sample ;weigh bag 2;glass sphere;0.794
Apollo 14;14426;NA;bulk sample ;weigh bag 2;polymict  breccia;1.58
Apollo 14;14427;NA;bulk sample ;weigh bag 2;clastic rock;4.47
Apollo 14;14428;NA;bulk sample ;weigh bag 2;vesicular breccia;1.47
Apollo 14;14429;NA;bulk sample ;weigh bag 2;vesicular polymict breccia;3.03
Apollo 14;14430;NA;bulk sample ;weigh bag 2;polymict breccia;4.81
Apollo 14;14431;NA;bulk sample ;weigh bag 2;crystalline rock;1.7
Apollo 14;14433;NA;bulk sample ;weigh bag 2;friable polymict breccia;1.23
Apollo 14;14434;NA;bulk sample ;weigh bag 2;coarse grained polymict breccia;1.68
Apollo 14;14435;NA;bulk sample ;weigh bag 2;holocrystalline rock;0.92
Apollo 14;14436;NA;bulk sample ;weigh bag 2;igneous rock;3.76
Apollo 14;14437;NA;bulk sample ;weigh bag 2;fragmental rock;2.65
Apollo 14;14438;NA;bulk sample ;weigh bag 2;friable polymict breccia;3.35
Apollo 14;14439;NA;bulk sample ;weigh bag 2;friable fragmental rock;1
Apollo 14;14440;NA;bulk sample ;weigh bag 2;holocrystalline rock;1.5
Apollo 14;14441;NA;bulk sample ;weigh bag 2;fragmental rock;1.23
Apollo 14;14442;NA;bulk sample ;weigh bag 2;friable fragment ;3.51
Apollo 14;14443;NA;bulk sample ;weigh bag 2;holocrystalline rock;2.5
Apollo 14;14444;NA;bulk sample ;weigh bag 2;holocrystalline rock;1.6
Apollo 14;14445;NA;bulk sample ;weigh bag 2;polymict breccia;9.22
Apollo 14;14446;NA;bulk sample ;weigh bag 2;chips of plagioclase-rich rock;0.82
Apollo 14;14447;NA;bulk sample ;weigh bag 2;agglomeration of fine grained clastics;0.91
Apollo 14;14448;NA;bulk sample ;weigh bag 2;agglomeration of fine grained clastics;1.06
Apollo 14;14449;NA;bulk sample ;weigh bag 2;chip of clastic rock;1.7
Apollo 14;14450;NA;bulk sample ;weigh bag 2;agglomeration of fine grained clastics;1.27
Apollo 14;14451;NA;bulk sample ;weigh bag 2;holocrystalline rock;2.1
Apollo 14;14452;NA;bulk sample ;weigh bag 2;clastic rock;1.77
Apollo 14;14453;NA;bulk sample ;weigh bag 2;breccia chip;6.03
Apollo 15;15001;27;NA;drill stem bottom;NA;232.8
Apollo 15;15002;10;NA;drill stem section ;NA;210.1
Apollo 15;15003;20;NA;drill stem section ;NA;223
Apollo 15;15004;11;SRC 2;drill stem section ;NA;210.6
Apollo 15;15005;23;SRC 2;drill stem section ;NA;239.1 
Apollo 15;15006;22;SRC 2;drill stem top;NA;227.9
Apollo 15;15007;2010;SRC 1;drive tube bottom ;NA;768.2
Apollo 15;15008;2003;SRC 1;drive tube top ;NA;510.2
Apollo 15;15009;2007;SRC 2;drive tube ;NA;622
Apollo 15;15010;2014;SRC 2;drive tube bottom ;NA;740.4
Apollo 15;15011;2009;SRC 2;drive tube top ;NA;653.6
Apollo 15;15012;NA;SRC 2;SESC 1;NA;312.2
Apollo 15;15013;NA;SRC 2;SESC  ;NA;296.2
Apollo 15;15014;NA;SRC 2;SESC 2;NA;333.2
Apollo 15;15015;NA;SRC 2;SCB 4;glass coated breccia;4770.2
Apollo 15;15016;NA;SRC 2;SCB 4;porphyritic coated basalt;923.7
Apollo 15;15017;NA;SRC 2;DB 162;glass shell;9.8
Apollo 15;15018;NA;SRC 2;DB 162;glass object;5.7
Apollo 15;15019;NA;SRC 2;DB 162;glassy microbreccia;1.2
Apollo 15;15020;NA;contingency sample bag ;SCB 4;unsieved fines ;88.7
Apollo 15;15021;NA;contingency sample bag ;SCB 4;<1mm fines;500.2
Apollo 15;15022;NA;contingency sample bag ;SCB 4;1-2mm fines;10
Apollo 15;15023;NA;contingency sample bag ;SCB 4;2-4mm fines;5
Apollo 15;15024;NA;contingency sample bag ;SCB 4;4-10mm fines;3.6
Apollo 15;15025;NA;contingency sample bag ;SCB 4;coherent breccia;77.3
Apollo 15;15026;NA;contingency sample bag ;SCB 4;glass coated microbreccia;1.1
Apollo 15;15027;NA;SRC 2;DB 162;breccia;51
Apollo 15;15028;NA;SRC 2;DB 162;glassy breccia;59.4
Apollo 15;15030;NA;SRC 2;DB 252;unsieved fines ;75.3
Apollo 15;15031;NA;SRC 2;DB 252;<1mm fines;207.8
Apollo 15;15032;NA;SRC 2;DB 252;1-2mm fines ;7
Apollo 15;15033;NA;SRC 2;DB 252;2-4mm fines;6.6
Apollo 15;15034;NA;SRC 2;DB 252;4-10mm fines;7
Apollo 15;15040;NA;SRC 2;DB 253;unsieved fines ;113.4
Apollo 15;15041;NA;SRC 2;DB 253;<1mm fines;269.6
Apollo 15;15042;NA;SRC 2;DB 253;1-2mm fines;5.1
Apollo 15;15043;NA;SRC 2;DB 253;2-4mm fines;2.8
Apollo 15;15044;NA;SRC 2;DB 253;4-10mm fines;1.5
Apollo 15;15058;NA;SRC 2;SCB 6;porphyritic basalt;2672.5
Apollo 15;15059;NA;SRC 2;SCB 6;glass coated breccia;1149.2
Apollo 15;15065;NA;SRC 1;DB 156;gabbro;1475.5
Apollo 15;15070;NA;SRC 1;DB 157;unsieved fines ;51.3
Apollo 15;15071;NA;SRC 1;DB 157;<1mm fines;100.7
Apollo 15;15072;NA;SRC 1;DB 157;1-2mm fines;3
Apollo 15;15073;NA;SRC 1;DB 157;2-4mm fines;1.4
Apollo 15;15074;NA;SRC 1;DB 157;4-10mm fines;1.3
Apollo 15;15075;NA;SRC 1;DB 157;gabbro;809.3
Apollo 15;15076;NA;SRC 1;DB 157;gabbro;400.5
Apollo 15;15080;NA;SRC 1;DB 158;unsieved fines ;73.5
Apollo 15;15081;NA;SRC 1;DB 158;<1mm fines;106.9
Apollo 15;15082;NA;SRC 1;DB 158;1-2mm fines;2
Apollo 15;15083;NA;SRC 1;DB 158;2-4mm fines;1.8
Apollo 15;15084;NA;SRC 1;DB 158;4-10mm fines;1.1
Apollo 15;15085;NA;SRC 1;DB 158;basalt ;471.3
Apollo 15;15086;NA;SRC 1;DB 158;breccia;216.5
Apollo 15;15087;NA;SRC 1;DB 158;gabbro;5.7
Apollo 15;15088;NA;SRC 1;DB 158;breccia;1.8
Apollo 15;15090;NA;SRC 1;DB 159;unsieved fines ;39.3
Apollo 15;15091;NA;SRC 1;DB 159;<1mm fines;162.9
Apollo 15;15092;NA;SRC 1;DB 159;1-2mm fines;2.7
Apollo 15;15093;NA;SRC 1;DB 159;2-4mm fines;0.6
Apollo 15;15095;NA;SRC 1;DB 159;glass coated microbreccia;25.5
Apollo 15;15100;NA;SRC 1;DB 187;unsieved fines ;281
Apollo 15;15101;NA;SRC 1;DB 187;<1mm fines;637.6
Apollo 15;15102;NA;SRC 1;DB 187;1-2mm fines;12.2
Apollo 15;15103;NA;SRC 1;DB 187;2-4mm fines;4.1
Apollo 15;15104;NA;SRC 1;DB 187;4-10mm fines;1.5
Apollo 15;15105;NA;SRC 1;DB 187;basalt ;5.6
Apollo 15;15115;NA;SRC 1;DB 186;porphyritic basalt ;4
Apollo 15;15116;NA;SRC 1;DB 186;gabbro;7.2
Apollo 15;15117;NA;SRC 1;DB 186;porphyritic basalt;23.3
Apollo 15;15118;NA;SRC 1;DB 186;porphyritic basalt;27.6
Apollo 15;15119;NA;SRC 1;DB 186;basalt with adhering breccia;14.1
Apollo 15;15125;NA;SRC 1;DB 186;basalt;6.5
Apollo 15;15135;NA;SRC 1;DB 186;glassy microbreccia;1.6
Apollo 15;15145;NA;SRC 1;DB 186;breccia;15.1
Apollo 15;15146;NA;SRC 1;DB 186;breccia;1
Apollo 15;15147;NA;SRC 1;DB 186;soil breccia;3.7
Apollo 15;15148;NA;SRC 1;DB 186;soil breccia;3
Apollo 15;15200;NA;SRC 1;DB 160;unsieved fines ;7.7
Apollo 15;15201;NA;SRC 1;DB 160;<1mm fines;18.3
Apollo 15;15202;NA;SRC 1;DB 160;1-2mm fines;0.4
Apollo 15;15203;NA;SRC 1;DB 160;2-4mm fines;0.2
Apollo 15;15204;NA;SRC 1;DB 160;4-10mm fines;0.1
Apollo 15;15205;NA;SRC 1;DB 161;coarse breccia;337.3
Apollo 15;15206;NA;SRC 1;DB 160;glassy breccia ;92
Apollo 15;15210;NA;SRC 1;DB 180;unsieved fines ;221.2
Apollo 15;15211;NA;SRC 1;DB 180;<1mm fines;163.5
Apollo 15;15212;NA;SRC 1;DB 180;1-2mm fines;3.6
Apollo 15;15213;NA;SRC 1;DB 180;2-4mm fines;2.4
Apollo 15;15214;NA;SRC 1;DB 180;4-10mm fines;0.2
Apollo 15;15220;NA;SRC 1;DB 181;unsieved fines ;160.5
Apollo 15;15221;NA;SRC 1;DB 181;<1mm fines;290
Apollo 15;15222;NA;SRC 1;DB 181;1-2mm fines;2.4
Apollo 15;15223;NA;SRC 1;DB 181;2-4mm fines;5.8
Apollo 15;15224;NA;SRC 1;DB 181;4-10mm fines;7
Apollo 15;15230;NA;SRC 1;DB 182;unsieved fines ;99.1
Apollo 15;15231;NA;SRC 1;DB 182;<1mm fines;233.9
Apollo 15;15232;NA;SRC 1;DB 182;1-2mm fines;5.2
Apollo 15;15233;NA;SRC 1;DB 182;2-4mm fines;3.8
Apollo 15;15234;NA;SRC 1;DB 182;4-10mm fines;1.8
Apollo 15;15240;NA;SRC 2;DB 163;unsieved fines ;67.1
Apollo 15;15241;NA;SRC 2;DB 163;<1mm fines;197.4
Apollo 15;15242;NA;SRC 2;DB 163;1-2mm fines;18.9
Apollo 15;15243;NA;SRC 2;DB 163;2-4mm fines;31.8
Apollo 15;15244;NA;SRC 2;DB 163;4-10mm fines;32.6
Apollo 15;15245;NA;SRC 2;DB 163;glass coated breccia;115.5
Apollo 15;15250;NA;SRC 2;DB 164;unsieved fines ;207
Apollo 15;15251;NA;SRC 2;DB 164;<1mm fines;380.9
Apollo 15;15252;NA;SRC 2;DB 164;1-2mm fines;8.3
Apollo 15;15253;NA;SRC 2;DB 164;2-4mm fines;4
Apollo 15;15254;NA;SRC 2;DB 164;4-10mm fines;1.2
Apollo 15;15255;NA;SRC 2;DB 190;glass coated breccia;240.4
Apollo 15;15256;NA;SRC 2;DB 190;basalt;201
Apollo 15;15257;NA;SRC 2;DB 190;microbreccia;22.5
Apollo 15;15258;NA;SRC 2;DB 192;microbreccia;0.7
Apollo 15;15260;NA;SRC 2;DB 166;unsieved fines ;172.2
Apollo 15;15261;NA;SRC 2;DB 166;<1mm fines;416.6
Apollo 15;15262;NA;SRC 2;DB 166;1-2mm fines;9.1
Apollo 15;15263;NA;SRC 2;DB 166;2-4mm fines;6.7
Apollo 15;15264;NA;SRC 2;DB 166;4-10mm fines;5.9
Apollo 15;15265;NA;SRC 2;DB 193;fine breccia;314.1
Apollo 15;15266;NA;SRC 2;DB 193;fine breccia;271.4
Apollo 15;15267;NA;SRC 2;DB 193;microbreccia;1.8
Apollo 15;15268;NA;SRC 2;DB 192;microbreccia;11
Apollo 15;15269;NA;SRC 2;DB 192;glassy microbreccia;6
Apollo 15;15270;NA;SRC 2;DB 167;unsieved fines ;319
Apollo 15;15271;NA;SRC 2;DB 167;<1mm fines;798.3
Apollo 15;15272;NA;SRC 2;DB 167;1-2mm fines;20.7
Apollo 15;15273;NA;SRC 2;DB 167;2-4mm fines;13.7
Apollo 15;15274;NA;SRC 2;DB 167;4-10mm fines;4.4
Apollo 15;15281;NA;SRC 2;SCB 3;<1mm fines;107
Apollo 15;15282;NA;SRC 2;SCB 3;1-2mm fines;9.7
Apollo 15;15283;NA;SRC 2;SCB 3;2-4mm fines;13.3
Apollo 15;15284;NA;SRC 2;SCB 3;4-10mm fines;38.2
Apollo 15;15285;NA;SRC 2;DB 192;breccia;264.2
Apollo 15;15286;NA;SRC 2;DB 192;vesicular basalt glass and microbreccia;34.6
Apollo 15;15287;NA;SRC 2;DB 192;soil breccia;44.9
Apollo 15;15288;NA;SRC 2;DB 192;glassy breccia;70.5
Apollo 15;15289;NA;SRC 2;DB 192;breccia;24.1
Apollo 15;15290;NA;SRC 2;DB 188;unsieved fines ;55
Apollo 15;15291;NA;SRC 2;DB 188;<1mm fines;169
Apollo 15;15292;NA;SRC 2;DB 188;1-2mm fines;5.4
Apollo 15;15293;NA;SRC 2;DB 188;2-4mm fines;6.7
Apollo 15;15294;NA;SRC 2;DB 188;4-10mm fines;10.2
Apollo 15;15295;NA;SRC 2;DB 188;breccia;947.3
Apollo 15;15297;NA;SRC 2;SCB 3;breccia chips ;39.4
Apollo 15;15298;NA;SRC 2;SCB 3;microbreccia;1731.4
Apollo 15;15299;NA;SRC 2;SCB 3;breccia;1691.7
Apollo 15;15300;NA;SRC 2;DB 173;unsieved fines ;390.7
Apollo 15;15301;NA;SRC 2;DB 173;<1mm fines;810.2
Apollo 15;15302;NA;SRC 2;DB 173;1-2mm fines;23.2
Apollo 15;15303;NA;SRC 2;DB 173;2-4mm fines;12.7
Apollo 15;15304;NA;SRC 2;DB 173;4-10mm fines;7.3
Apollo 15;15305;NA;SRC 2;DB 173;<10mm green soil conc.;2.9
Apollo 15;15306;NA;SRC 2;DB 173;breccia;134.2
Apollo 15;15307;NA;SRC 2;DB 173;hollow glass sphere;1.3
Apollo 15;15308;NA;SRC 2;DB 173;breccia;1.7
Apollo 15;15310;NA;SRC 2;DB 172;unsieved fines ;140.6
Apollo 15;15311;NA;SRC 2;DB 172;<1mm fines;295
Apollo 15;15312;NA;SRC 2;DB 172;1-2mm fines;10.1
Apollo 15;15313;NA;SRC 2;DB 172;2-4mm fines;9.8
Apollo 15;15314;NA;SRC 2;DB 172;4-10mm fines;8.4
Apollo 15;15315;NA;SRC 2;DB 172;soil breccia containing clasts of brown pyroxene basalt;35.6
Apollo 15;15316;NA;SRC 2;DB 172;soil breccia containing clasts of brown pyroxene basalt;6.1
Apollo 15;15317;NA;SRC 2;DB 172;soil breccia containing clasts of brown pyroxene basalt;0.6
Apollo 15;15318;NA;SRC 2;DB 172;soil breccia containing clasts of brown pyroxene basalt;5.4
Apollo 15;15319;NA;SRC 2;DB 172;soil breccia containing clasts of brown pyroxene basalt;8
Apollo 15;15320;NA;SRC 2;DB 172;soil breccia containing clasts of brown pyroxene basalt;4.7
Apollo 15;15321;NA;SRC 2;DB 172;soil breccia lacking clasts of brown pyroxene basalt;0.3
Apollo 15;15322;NA;SRC 2;DB 172;soil breccia lacking clasts of brown pyroxene basalt;8.4
Apollo 15;15323;NA;SRC 2;DB 172;soil breccia lacking clasts of brown pyroxene basalt;4.4
Apollo 15;15324;NA;SRC 2;DB 172;soil breccia lacking clasts of brown pyroxene basalt;32.3
Apollo 15;15325;NA;SRC 2;DB 172;soil breccia lacking clasts of brown pyroxene basalt;57.8
Apollo 15;15326;NA;SRC 2;DB 172;soil breccia lacking clasts of brown pyroxene basalt;2.5
Apollo 15;15327;NA;SRC 2;DB 172;soil breccia lacking clasts of brown pyroxene basalt;12.4
Apollo 15;15328;NA;SRC 2;DB 172;soil breccia lacking clasts of brown pyroxene basalt;0.3
Apollo 15;15329;NA;SRC 2;DB 172;soil breccia lacking clasts of brown pyroxene basalt;2.2
Apollo 15;15330;NA;SRC 2;DB 172;soil breccia lacking clasts of brown pyroxene basalt;57.8
Apollo 15;15331;NA;SRC 2;DB 172;soil breccia lacking clasts of brown pyroxene basalt;2.6
Apollo 15;15332;NA;SRC 2;DB 172;soil breccia lacking clasts of brown pyroxene basalt;2.3
Apollo 15;15333;NA;SRC 2;DB 172;soil breccia lacking clasts of brown pyroxene basalt;0.3
Apollo 15;15334;NA;SRC 2;DB 172;soil breccia lacking clasts of brown pyroxene basalt;7.5
Apollo 15;15335;NA;SRC 2;DB 172;soil breccia lacking clasts of brown pyroxene basalt;6
Apollo 15;15336;NA;SRC 2;DB 172;soil breccia lacking clasts of brown pyroxene basalt;0.2
Apollo 15;15337;NA;SRC 2;DB 172;soil breccia lacking clasts of brown pyroxene basalt;4.3
Apollo 15;15338;NA;SRC 2;DB 172;soil breccia lacking clasts of brown pyroxene basalt;11.1
Apollo 15;15339;NA;SRC 2;DB 172;soil breccia lacking clasts of brown pyroxene basalt;0.4
Apollo 15;15340;NA;SRC 2;DB 172;soil breccia lacking clasts of brown pyroxene basalt;0.9
Apollo 15;15341;NA;SRC 2;DB 172;soil breccia lacking clasts of brown pyroxene basalt;1.6
Apollo 15;15342;NA;SRC 2;DB 172;soil breccia lacking clasts of brown pyroxene basalt;7.5
Apollo 15;15343;NA;SRC 2;DB 172;soil breccia lacking clasts of brown pyroxene basalt;6.9
Apollo 15;15344;NA;SRC 2;DB 172;soil breccia lacking clasts of brown pyroxene basalt;7.9
Apollo 15;15345;NA;SRC 2;DB 172;soil breccia lacking clasts of brown pyroxene basalt;12.3
Apollo 15;15346;NA;SRC 2;DB 172;soil breccia lacking clasts of brown pyroxene basalt;3.1
Apollo 15;15347;NA;SRC 2;DB 172;soil breccia lacking clasts of brown pyroxene basalt;3.2
Apollo 15;15348;NA;SRC 2;DB 172;soil breccia lacking clasts of brown pyroxene basalt;0.3
Apollo 15;15349;NA;SRC 2;DB 172;soil breccia lacking clasts of brown pyroxene basalt;2.3
Apollo 15;15350;NA;SRC 2;DB 172;soil breccia lacking clasts of brown pyroxene basalt;2.9
Apollo 15;15351;NA;SRC 2;DB 172;soil breccia lacking clasts of brown pyroxene basalt;4.2
Apollo 15;15352;NA;SRC 2;DB 172;soil breccia lacking clasts of brown pyroxene basalt;2.9
Apollo 15;15353;NA;SRC 2;DB 172;soil breccia lacking clasts of brown pyroxene basalt;10.6
Apollo 15;15354;NA;SRC 2;DB 172;soil breccia lacking clasts of brown pyroxene basalt;0.3
Apollo 15;15355;NA;SRC 2;DB 172;soil breccia lacking clasts of brown pyroxene basalt;5.2
Apollo 15;15356;NA;SRC 2;DB 172;tough microbreccia;2
Apollo 15;15357;NA;SRC 2;DB 172;tough microbreccia;11.8
Apollo 15;15358;NA;SRC 2;DB 172;tough microbreccia;14.6
Apollo 15;15359;NA;SRC 2;DB 172;tough microbreccia;4.2
Apollo 15;15360;NA;SRC 2;DB 172;tough microbreccia;9.3
Apollo 15;15361;NA;SRC 2;DB 172;pale green microcrystalline rock ;0.9
Apollo 15;15362;NA;SRC 2;DB 172;anorthosite ;4.2
Apollo 15;15363;NA;SRC 2;DB 172;anorthosite ;0.5
Apollo 15;15364;NA;SRC 2;DB 172;anorthosite ;1.5
Apollo 15;15365;NA;SRC 2;DB 172;green glass microbreccia;2.9
Apollo 15;15366;NA;SRC 2;DB 172;green glass microbreccia;3.3
Apollo 15;15367;NA;SRC 2;DB 172;green glass microbreccia;1.1
Apollo 15;15368;NA;SRC 2;DB 172;green glass microbreccia;0.4
Apollo 15;15369;NA;SRC 2;DB 172;green glass microbreccia;2.5
Apollo 15;15370;NA;SRC 2;DB 172;green glass microbreccia;2.9
Apollo 15;15371;NA;SRC 2;DB 172;green glass microbreccia;0.5
Apollo 15;15372;NA;SRC 2;DB 172;green glass microbreccia;0.8
Apollo 15;15373;NA;SRC 2;DB 172;green glass microbreccia;0.6
Apollo 15;15374;NA;SRC 2;DB 172;green glass microbreccia;1
Apollo 15;15375;NA;SRC 2;DB 172;green glass microbreccia;0.4
Apollo 15;15376;NA;SRC 2;DB 172;green glass microbreccia;1
Apollo 15;15377;NA;SRC 2;DB 172;green glass microbreccia;0.5
Apollo 15;15378;NA;SRC 2;DB 172;fine non-mare basalt;3.3
Apollo 15;15379;NA;SRC 2;DB 172;fine non-mare basalt;64.3
Apollo 15;15380;NA;SRC 2;DB 172;fine non-mare basalt;5.2
Apollo 15;15381;NA;SRC 2;DB 172;fine non-mare basalt;0.3
Apollo 15;15382;NA;SRC 2;DB 172;fine non-mare basalt;3.2
Apollo 15;15383;NA;SRC 2;DB 172;fine non-mare basalt;1.4
Apollo 15;15384;NA;SRC 2;DB 172;fine non-mare basalt;1.4
Apollo 15;15385;NA;SRC 2;DB 172;coarse mare basalt;8.7
Apollo 15;15386;NA;SRC 2;DB 172;coarse mare basalt;7.5
Apollo 15;15387;NA;SRC 2;DB 172;coarse mare basalt;2
Apollo 15;15388;NA;SRC 2;DB 172;coarse mare basalt;9
Apollo 15;15389;NA;SRC 2;DB 172;glass;2.8
Apollo 15;15390;NA;SRC 2;DB 172;glass;3.5
Apollo 15;15391;NA;SRC 2;DB 172;glass;0.3
Apollo 15;15392;NA;SRC 2;DB 172;glass;0.4
Apollo 15;15400;NA;SRC 2;DB 168;unsieved fines ;47.5
Apollo 15;15401;NA;SRC 2;DB 168;<1mm fines;86.4
Apollo 15;15402;NA;SRC 2;DB 168;1-2mm fines;4.8
Apollo 15;15403;NA;SRC 2;DB 168;2-4mm fines;6.1
Apollo 15;15404;NA;SRC 2;DB 168;4-10mm fines;7.9
Apollo 15;15405;NA;SRC 2;DB 168;recrystallized breccia;513.1
Apollo 15;15410;NA;SRC 2;DB 194;unsieved fines ;56.2
Apollo 15;15411;NA;SRC 2;DB 194;<1mm fines;103.3
Apollo 15;15412;NA;SRC 2;DB 194;1-2mm fines;7.1
Apollo 15;15413;NA;SRC 2;DB 194;2-4mm fines;6.7
Apollo 15;15414;NA;SRC 2;DB 194;4-10mm fines;4
Apollo 15;15415;NA;SRC 2;DB 196;anorthosite ;269.4
Apollo 15;15417;NA;SRC 2;DB 194;breccia;1.3
Apollo 15;15418;NA;SRC 2;DB 194;vitreous breccia;1140.7
Apollo 15;15419;NA;SRC 2;DB 194;breccia with glass;17.7
Apollo 15;15421;NA;SRC 2;DB 195;<1mm fines;254.7
Apollo 15;15422;NA;SRC 2;DB 195;1-2mm fines;15.9
Apollo 15;15423;NA;SRC 2;DB 195;2-4mm fines;18.3
Apollo 15;15424;NA;SRC 2;DB 195;4-10mm fines;19.5
Apollo 15;15425;NA;SRC 2;DB 195;green and gray clods;136.3
Apollo 15;15426;NA;SRC 2;DB 195;green and gray clods;223.6
Apollo 15;15427;NA;SRC 2;DB 195;green and gray clods;115.9
Apollo 15;15431;NA;SRC 2;DB 170;<1mm fines;475.7
Apollo 15;15432;NA;SRC 2;DB 170;1-2mm fines;39.7
Apollo 15;15433;NA;SRC 2;DB 170;2-4mm fines;31.2
Apollo 15;15434;NA;SRC 2;DB 170;4-10mm fines;51.6
Apollo 15;15435;NA;SRC 2;DB 170;gray clods;206.8
Apollo 15;15445;NA;SRC 2;DB 171;breccia with white clasts ;287.2
Apollo 15;15455;NA;SRC 2;DB 198;black and white breccia;937.2
Apollo 15;15459;NA;SRC 2;SCB 6;breccia with large clasts ;5854
Apollo 15;15465;NA;SRC 2;DB 199;glass coated breccia;376
Apollo 15;15466;NA;SRC 2;DB 199;dark glass with clasts ;119.2
Apollo 15;15467;NA;SRC 2;DB 199;microbreccia;1.1
Apollo 15;15468;NA;SRC 2;DB 199;glass and breccia;1.3
Apollo 15;15470;NA;SRC 2;DB 203;unsieved fines ;82.2
Apollo 15;15471;NA;SRC 2;DB 203;<1mm fines;153
Apollo 15;15472;NA;SRC 2;DB 203;1-2mm fines;6.1
Apollo 15;15473;NA;SRC 2;DB 203;2-4mm fines;4.5
Apollo 15;15474;NA;SRC 2;DB 203;4-10mm fines;4.7
Apollo 15;15475;NA;SRC 2;DB 203;basalt ;406.8
Apollo 15;15476;NA;SRC 2;DB 203;basalt ;266.3
Apollo 15;15485;NA;SRC 2;DB 204;basalt;104.9
Apollo 15;15486;NA;SRC 2;DB 204;basalt with gray coatings ;46.8
Apollo 15;15495;NA;SRC 2;DB 174;gabbro;908.9
Apollo 15;15498;NA;SRC 2;SCB 6;recrystallized breccia;2339.8
Apollo 15;15499;NA;SRC 2;SCB 5;vesicular basalt  ;2024
Apollo 15;15500;NA;SRC 2;DB 255;unsieved fines ;24.8
Apollo 15;15501;NA;SRC 2;DB 255;<1mm fines;103
Apollo 15;15502;NA;SRC 2;DB 255;1-2mm fines;4.4
Apollo 15;15503;NA;SRC 2;DB 255;2-4mm fines;3.8
Apollo 15;15504;NA;SRC 2;DB 255;4-10mm fines;4.1
Apollo 15;15505;NA;SRC 2;DB 255;glass coated breccia ;1147.4
Apollo 15;15506;NA;SRC 2;DB 255;glass coated microbreccia;22.9
Apollo 15;15507;NA;SRC 2;DB 255;vesicular glass ellipsoid;3.9
Apollo 15;15508;NA;SRC 2;DB 255;glass coated microbreccia;1.4
Apollo 15;15510;NA;SRC 2;DB 273;unsieved fines ;72.3
Apollo 15;15511;NA;SRC 2;DB 273;<1mm fines;193.1
Apollo 15;15512;NA;SRC 2;DB 273;1-2mm fines;4.9
Apollo 15;15513;NA;SRC 2;DB 273;2-4mm fines;4.4
Apollo 15;15514;NA;SRC 2;DB 273;4-10mm fines;1.1
Apollo 15;15515;NA;SRC 2;DB 273;brown gray clods;144.7
Apollo 15;15528;NA;SRC 2;DB 274;breccia;4.7
Apollo 15;15529;NA;SRC 2;DB 274;vesicular basalt ;1531
Apollo 15;15530;NA;SRC 2;DB 275;unsieved fines ;138
Apollo 15;15531;NA;SRC 2;DB 275;<1mm fines;136
Apollo 15;15532;NA;SRC 2;DB 275;1-2mm fines;6.3
Apollo 15;15533;NA;SRC 2;DB 275;2-4mm fines;5.4
Apollo 15;15534;NA;SRC 2;DB 275;4-10mm fines;6
Apollo 15;15535;NA;SRC 2;DB 275;porphyritic olivine basalt;404.4
Apollo 15;15536;NA;SRC 2;DB 275;basalt;317.2
Apollo 15;15537;NA;SRC 2;DB 275;coarse grained basalt ;1.9
Apollo 15;15538;NA;SRC 2;DB 275;olivine microgabbro;2.6
Apollo 15;15545;NA;SRC 2;DB 278;basalt;746.6
Apollo 15;15546;NA;SRC 2;DB 278;basalt;27.8
Apollo 15;15547;NA;SRC 2;DB 278;vuggy basalt;20.1
Apollo 15;15548;NA;SRC 2;DB 278;basalt;3.3
Apollo 15;15555;NA;Sample return bag;loose rock;vuggy basalt;9613.7
Apollo 15;15556;NA;SRC 2;SCB 2;vesicular basalt;1542.3
Apollo 15;15557;NA;SRC 2;SCB 2;basalt;2518
Apollo 15;15558;NA;SRC 2;SCB 2;breccia;1333.3
Apollo 15;15561;NA;SRC 2;SCB 2;<1mm SCB 2 residue ;112.5
Apollo 15;15562;NA;SRC 2;SCB 2;1-2mm SCB 2 residue ;20.6
Apollo 15;15563;NA;SRC 2;SCB 2;2-4mm SCB 2 residue;30.4
Apollo 15;15564;NA;SRC 2;SCB 2;4-10mm SCB 2 residue ;50
Apollo 15;15565;NA;SRC 2;SCB 2;breccia fragments ;822.6
Apollo 15;15595;NA;SRC 2;DB 281;porphyritic basalt;237.6
Apollo 15;15596;NA;SRC 2;DB 281;basalt;224.8
Apollo 15;15597;NA;SRC 2;DB 281;basalt;145.7
Apollo 15;15598;NA;SRC 2;DB 281;basalt;135.7
Apollo 15;15600;NA;SRC 2;DB 283;reserve fines;449.1
Apollo 15;15601;NA;SRC 2;DB 283;<1mm fines;802
Apollo 15;15602;NA;SRC 2;DB 283;1-2mm fines;32.9
Apollo 15;15603;NA;SRC 2;DB 283;2-4mm fines;25.5
Apollo 15;15604;NA;SRC 2;DB 283;4-10mm fines;21.5
Apollo 15;15605;NA;SRC 2;DB 283;basalt;6.1
Apollo 15;15606;NA;SRC 2;DB 283;vesicular basalt;10.1
Apollo 15;15607;NA;SRC 2;DB 283;coarse grained basalt ;14.8
Apollo 15;15608;NA;SRC 2;DB 283;microporphyritic basalt;1.2
Apollo 15;15609;NA;SRC 2;DB 283;basalt;1.1
Apollo 15;15610;NA;SRC 2;DB 283;basalt with clinopyroxene;1.5
Apollo 15;15612;NA;SRC 2;DB 282;vesicular olivine basalt;5.9
