Repository: leoniegasteiner/Lunar-Regolith-Database

---
title: Lunar Regolith Database
emoji: 🌕
colorFrom: blue
colorTo: indigo
sdk: streamlit
app_file: Lunar_Database.py

pinned: false
---

# Lunar Regolith Database
This is the open-source repository for the Lunar Regolith and Simulants Database.

## Documentation
   
For detailed instructions on how to set up and use the database, please refer to our [User Manual]("User Manual.pdf").

File: Dataset_Simulants_plots.csv
Developer,Agency,Simulant,Year,Test,Type of simulant,Bulk density (g/cm^3),Angle of internal friction (degree),Cohesion (kPa),Original source,DOI / URL
ISRO,ISRO,LSS-ISAC-1,2020,Triaxial compression test,Highland,1.52,36.34,0.343,"S. Anbazhagan, I. Venugopal, A lunar soil simulant (LSS-ISAC-1) for the lunar exploration programme of the Indian Space Research Organisation, 2021",10.1016/j.icarus.2021.114511
China University of Geosciences,CNSA,CUG-1A,2010,NA,Highland,1.45,21,5,"X.X. He, L. Xiao, LUNAR REGOLITH SIMULANT CUG-1A, 2010",https://ui.adsabs.harvard.edu/abs/2010LPI....41.1183H
Chinese Academy of Sciences,CNSA,CAS-1,2005,NA,Mare,NA,33.3,1,"Yongchun Zheng, Shijie Wang, CAS-1 lunar soil simulant, 2009",10.1016/j.asr.2008.07.006
Chinese Academy of Sciences,CNSA,IGG-01,2024,Direct Shear test,Mare,1.69,41.8,19.2,"Ruan Renhao, Yang Wei, A moderate-Ti lunar mare soil simulant: IGG-01, 2024",10.1016/j.actaastro.2024.08.010
Chinese Academy of Sciences,CNSA,PolyU-1,2024,Direct Shear test,Mare,1.58,40.3,13.5,"Zou Yuan, Wu Huangyu, Development and characterization of the PolyU-1 lunar regolith simulant based on Chang’e-5 returned samples, 2024",10.1016/j.ijmst.2024.08.006
Wuhan University,CNSA,WHU-1,2025,Triaxial compression test,Mare,1.65,40.57,9.9,"Teng Yue, Wang Shun, Influence of loading conditions on mechanical behaviors of lunar regolith simulant WHU-1 based on Chang’e-5 returned samples, 2025",10.1007/s11440-025-02553-7
JAXA,JAXA,FJS-1,1995,NA,Mare,NA,39.4,8.13,"Maki Syou, Jing Han, Magnetism of Simulated Lunar Regolith of FJS-1, 2014",	http://www.bmfsa.org/archive/journal-E/19-2/e2014-19-2-sl01.pdf
Space Zab,GISTDA,TLS-01,2021,Direct Shear test,Mare,NA,42.2,6.5,"Chancharoen Wares, Seehanam Saran, Development and Mechanical properties of the first Thailand lunar regolith simulant (TLS-01), 2021",10.3390/IAAI-2021-10583
Korea Institute of Construction Technology,KASA,KLS-1,2018,Direct Shear test,Highland,NA,44.91,1.85,"Ryu Byung-Hyun, Wang Cheng-Can, Development of a Korean Lunar Simulant(KLS-1) and its Possible Further Recommendations, 2018",10.1061/(ASCE)AS.1943-5525.0000798
European Astronaut Center,ESA,EAC-1A,2020,Direct Shear test,Mare,NA,NA,NA,"V.S. Engelschion, S.R. Eriksson, EAC-1A: A novel large-volume lunar regolith simulant, 2020",10.1038/s41598-020-62312-4
NASA,NASA,BP-1,2010,Triaxial compression test,Mare,1.55,48.9,1.3,"D.B. Stoeser, D.L. Rickman, Preliminary Geological Findings on the BP-1 Simulant, 2010",https://ntrs.nasa.gov/api/citations/20100036344/downloads/20100036344.pdf
NASA,NASA,GRC-3,2013,Triaxial compression test,NA,1.6,42.8,NA,"He Chunmei, Zeng Xiangwu, Geotechnical Properties of GRC-3 Lunar Simulant, 2013",10.1061/(ASCE)AS.1943-5525.0000162
Exolith lab,NASA,LHS-1,2020,Triaxial compression test,Highland,1.6,40.3,1.7,"Yin Kexin, Cheng Zhichao, Shear properties of LHS-1 and LMS-1 Lunar regolith simulants, 2023",10.1016/j.pss.2022.105630
Exolith lab,NASA,LMS-1,2021,Triaxial compression test,Mare,1.54,40.5,3.9,"Yin Kexin, Cheng Zhichao, Shear properties of LHS-1 and LMS-1 Lunar regolith simulants, 2023",10.1016/j.pss.2022.105630
NASA,NASA,JSC-1,1994,Triaxial compression test,Mare,1.5,45,1,"D.S. McKay, J.L. Carter, JSC-1: A NEW LUNAR SOIL SIMULANT, 1994",https://www.lpi.usra.edu/lunar/strategies/jsc_lunar_simulant.pdf?q=jsc
ORBITEC,NASA,JSC-1A,2009,Triaxial compression test,Mare,1.63,44.9,1.7,"K.A. Alshibli, A. Hasan, Strength Properties of JSC-1A Lunar Regolith Simulant, 2009",10.1061/(ASCE)GT.1943-5606.0000068
Colorado School of Mines,NASA,CSM-LHT-1,2021,NA,Highland,1.5,37.9,11.1,"A. Slabic, J.E. Gruener, Lunar Regolith Simulant User's Guide: Revision A, 2024",https://ntrs.nasa.gov/citations/20240011783
Colorado School of Mines,NASA,CSM-LMT-1,2021,NA,Mare,1.63,36,12,"A. Slabic, J.E. Gruener, Lunar Regolith Simulant User's Guide: Revision A, 2024",https://ntrs.nasa.gov/citations/20240011783
University of Minnesota,NASA,MLS-1,1988,Triaxial compression test,Mare,2.04,51.7,0.8,"A. Slabic, J.E. Gruener, Lunar Regolith Simulant User's Guide: Revision A, 2024",https://ntrs.nasa.gov/citations/20240011783
USGS,NASA,NU-LHT-4M,2023,NA,Highland,1.56,38,8,"A. Slabic, J.E. Gruener, Lunar Regolith Simulant User's Guide: Revision A, 2024",https://ntrs.nasa.gov/citations/20240011783
Deltion,NASA,OB-1A,2008,NA,Highland,1.56,35,15,"ARES | Exploration Science Projects | Lunar Regolith Simulants | OB-1, 2010",https://ares.jsc.nasa.gov/projects/simulants/ob-1.html
Off Planet Research,NASA,OPRH3N,2021,NA,Highland,1.41,36,12,"A. Slabic, J.E. Gruener, Lunar Regolith Simulant User's Guide: Revision A, 2024",https://ntrs.nasa.gov/citations/20240011783
Off Planet Research,NASA,OPRL2N,2021,NA,Mare,1.42,40,7,"A. Slabic, J.E. Gruener, Lunar Regolith Simulant User's Guide: Revision A, 2024",https://ntrs.nasa.gov/citations/20240011783
Chinese Academy of Sciences,CNSA,NAO-1,2009,Triaxial compression test,Highland,1.93,46.57,95.3,"Yongquan Li, Jianzhong Liu, NAO-1: Lunar Highland Soil Simulant Developed in China, 2009",https://doi.org/10.1061/(ASCE)0893-1321(2009)22:1(53)

File: Dataset_Samples.csv (part 2 of 3)
Apollo 11;10030;NA;contingency bag;NA;Breccia;1.81
Apollo 11;10031;NA;contingency bag;NA;Basalt;2.7
Apollo 11;10032;NA;contingency bag;NA;Basalt;3.13
Apollo 11;10033;NA;contingency bag;NA;Fines;1.12
Apollo 15;15613;NA;SRC 2;DB 282;vesicular olivine basalt;1
Apollo 15;15614;NA;SRC 2;DB 282;vesicular olivine basalt;9.7
Apollo 15;15615;NA;SRC 2;DB 282;vesicular olivine basalt;1.7
Apollo 15;15616;NA;SRC 2;DB 282;vesicular olivine basalt;8
Apollo 15;15617;NA;SRC 2;DB 282;vesicular olivine basalt;3.1
Apollo 15;15618;NA;SRC 2;DB 282;vesicular olivine basalt;0.8
Apollo 15;15619;NA;SRC 2;DB 282;vesicular olivine basalt;0.6
Apollo 15;15620;NA;SRC 2;DB 282;vesicular olivine basalt;6.6
Apollo 15;15621;NA;SRC 2;DB 282;vesicular olivine basalt;1.6
Apollo 15;15622;NA;SRC 2;DB 282;vesicular olivine basalt;29.5
Apollo 15;15623;NA;SRC 2;DB 282;vesicular olivine basalt;3
Apollo 15;15624;NA;SRC 2;DB 282;vesicular olivine basalt;0.2
Apollo 15;15625;NA;SRC 2;DB 282;vesicular olivine basalt;0.5
Apollo 15;15626;NA;SRC 2;DB 282;vesicular olivine basalt;0.6
Apollo 15;15627;NA;SRC 2;DB 282;vesicular olivine basalt;0.4
Apollo 15;15628;NA;SRC 2;DB 282;vesicular olivine basalt;0.4
Apollo 15;15629;NA;SRC 2;DB 282;vesicular olivine basalt;0.4
Apollo 15;15630;NA;SRC 2;DB 282;vesicular olivine basalt;23.2
Apollo 15;15632;NA;SRC 2;DB 282;porphyritic basalt with clinopyroxene;2.3
Apollo 15;15633;NA;SRC 2;DB 282;porphyritic basalt with clinopyroxene;7.4
Apollo 15;15634;NA;SRC 2;DB 282;porphyritic basalt with clinopyroxene;5.2
Apollo 15;15635;NA;SRC 2;DB 282;porphyritic basalt with clinopyroxene;0.5
Apollo 15;15636;NA;SRC 2;DB 282;porphyritic basalt with clinopyroxene;336.7
Apollo 15;15637;NA;SRC 2;DB 282;porphyritic basalt with clinopyroxene;0.9
Apollo 15;15638;NA;SRC 2;DB 282;porphyritic basalt with clinopyroxene;3.6
Apollo 15;15639;NA;SRC 2;DB 282;porphyritic basalt with clinopyroxene;7
Apollo 15;15640;NA;SRC 2;DB 282;porphyritic basalt with clinopyroxene;0.5
Apollo 15;15641;NA;SRC 2;DB 282;porphyritic basalt with clinopyroxene;6.9
Apollo 15;15642;NA;SRC 2;DB 282;porphyritic basalt with clinopyroxene;1.9
Apollo 15;15643;NA;SRC 2;DB 282;porphyritic basalt with clinopyroxene;17.9
Apollo 15;15644;NA;SRC 2;DB 282;porphyritic basalt with clinopyroxene;0.4
Apollo 15;15645;NA;SRC 2;DB 282;porphyritic basalt with clinopyroxene;0.5
Apollo 15;15647;NA;SRC 2;DB 282;fine subophitic basalt;48.1
Apollo 15;15648;NA;SRC 2;DB 282;fine subophitic basalt;9.1
Apollo 15;15649;NA;SRC 2;DB 282;fine subophitic basalt;6.2
Apollo 15;15650;NA;SRC 2;DB 282;fine subophitic basalt;3.4
Apollo 15;15651;NA;SRC 2;DB 282;fine subophitic basalt;1.6
Apollo 15;15652;NA;SRC 2;DB 282;fine subophitic basalt;0.7
Apollo 15;15653;NA;SRC 2;DB 282;fine subophitic basalt;0.4
Apollo 15;15654;NA;SRC 2;DB 282;fine subophitic basalt;0.2
Apollo 15;15655;NA;SRC 2;DB 282;fine subophitic basalt;0.4
Apollo 15;15656;NA;SRC 2;DB 282;fine subophitic basalt;0.2
Apollo 15;15658;NA;SRC 2;DB 282;pyroxene phyric basalt;11.6
Apollo 15;15659;NA;SRC 2;DB 282;pyroxene phyric basalt;12.6
Apollo 15;15660;NA;SRC 2;DB 282;pyroxene phyric basalt;8.9
Apollo 15;15661;NA;SRC 2;DB 282;pyroxene phyric basalt;5.9
Apollo 15;15662;NA;SRC 2;DB 282;pyroxene phyric basalt;4.9
Apollo 15;15663;NA;SRC 2;DB 282;pyroxene phyric basalt;10.3
Apollo 15;15664;NA;SRC 2;DB 282;pyroxene phyric basalt;7.4
Apollo 15;15665;NA;SRC 2;DB 282;olivine phyric basalt;10.2
Apollo 15;15666;NA;SRC 2;DB 282;pigeonite phyric basalt;3.9
Apollo 15;15667;NA;SRC 2;DB 282;pigeonite phyric basalt;1.1
Apollo 15;15668;NA;SRC 2;DB 282;olivine phyric basalt;15.1
Apollo 15;15669;NA;SRC 2;DB 282;olivine phyric basalt;4.4
Apollo 15;15670;NA;SRC 2;DB 282;pyroxene phyric basalt;2
Apollo 15;15671;NA;SRC 2;DB 282;vesicular subophitic basalt ;6.1
Apollo 15;15672;NA;SRC 2;DB 282;vesicular subophitic basalt ;21.4
Apollo 15;15673;NA;SRC 2;DB 282;vesicular subophitic basalt ;5.9
Apollo 15;15674;NA;SRC 2;DB 282;fine porphyritic basalt;35.7
Apollo 15;15675;NA;SRC 2;DB 282;fine porphyritic basalt;34.5
Apollo 15;15676;NA;SRC 2;DB 282;fine porphyritic basalt;25.3
Apollo 15;15677;NA;SRC 2;DB 282;fine porphyritic basalt;6.4
Apollo 15;15678;NA;SRC 2;DB 282;fine porphyritic basalt;7.5
Apollo 15;15679;NA;SRC 2;DB 282;fine porphyritic basalt;0.7
Apollo 15;15680;NA;SRC 2;DB 282;fine porphyritic basalt;0.3
Apollo 15;15681;NA;SRC 2;DB 282;fine porphyritic basalt;0.3
Apollo 15;15682;NA;SRC 2;DB 282;plumose porphyritic basalt ;50.6
Apollo 15;15683;NA;SRC 2;DB 282;fine porphyritic basalt;22
Apollo 15;15684;NA;SRC 2;DB 282;glass cemented breccia fragments ;1.4
Apollo 15;15685;NA;SRC 2;DB 282;glass cemented breccia fragments ;0.8
Apollo 15;15686;NA;SRC 2;DB 282;glass cemented breccia fragments ;0.9
Apollo 15;15687;NA;SRC 2;DB 282;glass cemented breccia fragments ;1.4
Apollo 15;15688;NA;SRC 2;DB 282;glass cemented breccia fragments ;5.3
Apollo 15;15689;NA;SRC 2;DB 282;breccia with sugary clasts ;2.8
Apollo 15;15901;NA;SCB1;DB156;DB residue;13.6
Apollo 15;15902;NA;SCB1;DB157;DB residue;4.5
Apollo 15;15903;NA;SCB1;DB158;DB residue;2.7
Apollo 15;15904;NA;SCB1;DB159;DB residue;1.2
Apollo 15;15906;NA;SCB1;DB160;DB residue;2.8
Apollo 15;15907;NA;SCB1;DB181;DB residue;5.3
Apollo 15;15908;NA;SCB1;DB161;DB residue;1.2
Apollo 15;15909;NA;SCB1;DB182;DB residue;1.7
Apollo 15;15910;NA;SCB1;DB186;DB residue;4.9
Apollo 15;15911;NA;SCB1;DB187;DB residue;4.8
Apollo 15;15912;NA;SCB5;DB162;DB residue;8.1
Apollo 15;15916;NA;SCB5;DB190;DB residue;3.2
Apollo 15;15917;NA;SCB5;DB192;DB residue;26.6
Apollo 15;15918;NA;SCB5;DB193;DB residue;14.5
Apollo 15;15924;NA;SCB3;DB196;DB residue;2.7
Apollo 15;15925;NA;SCB5;DB170;DB residue;0.8
Apollo 15;15926;NA;SCB5;DB198;DB residue;12.4
Apollo 15;15927;NA;SCB5;DB199;DB residue;20.1
Apollo 15;15931;NA;SCB5;DB203;DB residue;1.7
Apollo 15;15932;NA;SCB5;DB174;DB residue;20.5
Apollo 15;15933;NA;SCB5;DB204;DB residue;15.9
Apollo 15;15936;NA;SCB7;DB273;DB residue;6.7
Apollo 15;15937;NA;SCB7;DB255;DB residue;1.7
Apollo 15;15938;NA;SCB2;DB274;DB residue;16.6
Apollo 15;15939;NA;SCB7;DB275;DB residue;4.2
Apollo 15;15940;NA;SCB7;DB278;DB residue;3.5
Apollo 15;15941;NA;SCB7;DB281;DB residue;10
Apollo 15;15942;NA;SCB7;DB282;DB residue;58.8
Apollo 15;15943;NA;SCB7;DB283;DB residue;1.7
Apollo 15;15951;NA;SCB1;NA;SCB residue ;30
Apollo 15;15954;NA;SCB4;NA;SCB residue ;89.3
Apollo 15;15955;NA;SCB5;NA;SCB residue ;8.6
Apollo 15;15956;NA;SCB6;NA;SCB residue ;98.5
Apollo 15;15957;NA;SCB7;NA;SCB residue ;75.5
Apollo 16;60001;180;NA;Drill core bit;NA;30.1
Apollo 16;60002;18;NA;Drill core stem;NA;211.9
Apollo 16;60003;19;NA;Drill core stem;NA;215.5
Apollo 16;60004;15;NA;Drill core stem;NA;202.7
Apollo 16;60005;24;NA;Drill core stem;NA;76.1
Apollo 16;60006;12;NA;drive tube ;NA;165.6
Apollo 16;60007;14;NA;Drill core bottom;NA;105.7
Apollo 16;60009;2054;NA;Drive tube;NA;759.8
Apollo 16;60010;2045;NA;Drive tube ;NA;634.3
Apollo 16;60013;2032;NA;Drive tube;NA;757.2
Apollo 16;60014;2027;NA;Drive tube ;NA;570.3
Apollo 16;60015;NA;SCB5;NA;pristine cataclastic anorthosite ;5574
Apollo 16;60016;NA;SCB7;NA;fragmental polymict breccia;4307
Apollo 16;60017;NA;SCB7;NA;variolitic impact melt / breccia;2102
Apollo 16;60018;NA;SCB7;NA;basaltic impact melt ;1501
Apollo 16;60019;NA;SCB4;NA;glassy breccia;1887
Apollo 16;60025;NA;SCB3;NA;pristine cataclastic anorthosite ;1836
Apollo 16;60035;NA;SRC1;DB351;polymict granoblastic breccia;1052
Apollo 16;60055;NA;SRC1;DB355;pristine cataclastic anorthosite ;35.48
Apollo 16;60056;NA;SRC1;DB355;cataclastic anorthosite ;16.07
Apollo 16;60057;NA;SRC1;DB355;cataclastic anorthosite ;3.1
Apollo 16;60058;NA;SRC1;DB355;fragmental polymict breccia;2.12
Apollo 16;60059;NA;SRC1;DB355;cataclastic anorthosite ;1.05
Apollo 16;60075;NA;SRC 1;DB373;fragmental polymict breccia;183.8
Apollo 16;60095;NA;SCB1;DB004;glass ;46.6
Apollo 16;60115;NA;SCB1;DB381;glassy breccia;132.5
Apollo 16;60135;NA;SCB6;DB430;cataclastic anorthosite ;137.7
Apollo 16;60215;NA;SCB6;DB13;pristine cataclastic anorthosite ;385.8
Apollo 16;60235;NA;SCB6;DB15;basaltic impact melt ;70.13
Apollo 16;60255;NA;SCB6;DB17;regolith breccia;871
Apollo 16;60275;NA;SCB7;DB18;glassy breccia;255.2
Apollo 16;60315;NA;SCB7;DB20;poikilitic impact melt;787.7
Apollo 16;60335;NA;SCB6;DB331;basaltic impact melt ;317.8
Apollo 16;60515;NA;SCB4;DB349;cataclastic anorthosite ;16.74
Apollo 16;60516;NA;SCB4;DB349;cataclastic anorthosite ;7.91
Apollo 16;60517;NA;SCB4;DB349;cataclastic anorthosite ;1.23
Apollo 16;60518;NA;SCB4;DB349;cataclastic anorthosite ;1.12
Apollo 16;60519;NA;SCB4;DB349;cataclastic anorthosite ;0.5
Apollo 16;60525;NA;SCB4;DB349;poikilitic impact melt;12.84
Apollo 16;60526;NA;SCB4;DB349;poikilitic impact melt;8.42
Apollo 16;60527;NA;SCB4;DB349;crystalline polymict breccia;7.36
Apollo 16;60528;NA;SCB4;DB349;glassy impact melt ;2.94
Apollo 16;60529;NA;SCB4;DB349;basaltic impact melt ;1.24
Apollo 16;60535;NA;SCB4;DB349;fragmental polymict breccia;7.23
Apollo 16;60615;NA;SCB4;DB347;basaltic impact melt ;32.97
Apollo 16;60616;NA;SCB4;DB347;poikilitic impact melt;3.4
Apollo 16;60617;NA;SCB4;DB347;crystalline impact melt;2.77
Apollo 16;60618;NA;SCB4;DB347;basaltic impact melt ;21.67
Apollo 16;60619;NA;SCB4;DB347;granoblastic anorthosite;28
Apollo 16;60625;NA;SCB4;DB347;poikilitic impact melt;117
Apollo 16;60626;NA;SCB4;DB347;poikilitic impact melt;15.87
Apollo 16;60627;NA;SCB4;DB347;crystalline impact melt;12.09
Apollo 16;60628;NA;SCB4;DB347;cataclastic anorthosite ;6.86
Apollo 16;60629;NA;SCB4;DB347;cataclastic anorthosite ;4.92
Apollo 16;60635;NA;SCB4;DB347;basaltic impact melt ;15.05
Apollo 16;60636;NA;SCB4;DB347;basaltic impact melt ;35.65
Apollo 16;60637;NA;SCB4;DB347;fragmental polymict breccia;7.98
Apollo 16;60638;NA;SCB4;DB347;fragmental polymict breccia;0.72
Apollo 16;60639;NA;SCB4;DB347;fragmental polymict breccia;175.1
Apollo 16;60645;NA;SCB4;DB347;fine-grained impact melt;33.5
Apollo 16;60646;NA;SCB4;DB347;fine-grained impact melt;3.39
Apollo 16;60647;NA;SCB4;DB347;glassy impact melt ;1.76
Apollo 16;60648;NA;SCB4;DB347;glassy breccia;2.84
Apollo 16;60649;NA;SCB4;DB347;glassy breccia;1.03
Apollo 16;60655;NA;SCB4;DB347;glassy impact melt ;8.63
Apollo 16;60656;NA;SCB4;DB347;glassy impact melt ;11.23
Apollo 16;60657;NA;SCB4;DB347;fragmental polymict breccia;6.05
Apollo 16;60658;NA;SCB4;DB347;glassy impact melt ;5.47
Apollo 16;60659;NA;SCB4;DB347;fragmental polymict breccia;22.2
Apollo 16;60665;NA;SCB4;DB347;glass;90.1
Apollo 16;60666;NA;SCB4;DB347;glassy impact melt ;15.95
Apollo 16;60667;NA;SCB4;DB347;glassy impact melt ;7.66
Apollo 16;60668;NA;SCB4;DB347;glassy impact melt ;2.91
Apollo 16;60669;NA;SCB4;DB347;glass;2.54
Apollo 16;60675;NA;SCB4;DB347;fine-grained impact melt;1.3
Apollo 16;60676;NA;SCB4;DB347;glassy impact melt ;8.92
Apollo 16;60677;NA;SCB4;DB347;glassy breccia;5.23
Apollo 16;60678;NA;SCB4;DB347;glassy impact melt ;1.25
Apollo 16;60679;NA;SCB4;DB347;glassy impact melt ;2.96
Apollo 16;61015;NA;SRC1;NA;dilithologic breccia;1804
Apollo 16;61016;NA;BSLSS;NA;basaltic impact melt ;11729
Apollo 16;61017;NA;SRC1;NA;cataclastic anorthosite ;2.62
Apollo 16;61135;NA;SRC1;DB362;fragmental polymict breccia;245.1
Apollo 16;61155;NA;SRC1;DB371;glassy impact melt ;47.59
Apollo 16;61156;NA;SRC1;DB371;meta-poikilitic impact melt;58.46
Apollo 16;61157;NA;SRC1;DB371;fragmental polymict breccia;11.26
Apollo 16;61158;NA;SRC1;DB371;fragmental polymict breccia;14.79
Apollo 16;61175;NA;SRC1;DB364;fragmental polymict breccia;542.7
Apollo 16;61195;NA;SRC1;DB002;regolith breccia;587.9
Apollo 16;61225;NA;SRC1;DB357;crystalline impact melt;3.52
Apollo 16;61226;NA;SRC1;DB357;cataclastic anorthosite ;1.53
Apollo 16;61245;NA;SRC1;DB352;fine-grained impact melt;8.25
Apollo 16;61246;NA;SRC1;DB352;fine-grained impact melt;6.05
Apollo 16;61247;NA;SRC1;DB352;poikilitic impact melt;2.48
Apollo 16;61248;NA;SRC1;DB352;fragmental polymict breccia;1.71
Apollo 16;61249;NA;SRC1;DB352;basaltic impact melt ;1.17
Apollo 16;61255;NA;SRC1;DB352;cindery glass;1.13
Apollo 16;61295;NA;SRC1;DB353;regolith breccia;187
Apollo 16;61505;NA;SRC1;DB354;fine-grained impact melt;1.651
Apollo 16;61515;NA;SRC1;DB372;fragmental polymict breccia;2
Apollo 16;61516;NA;SRC1;DB372;fragmental polymict breccia;2.38
Apollo 16;61517;NA;SRC1;DB372;fragmental polymict breccia;0.47
Apollo 16;61518;NA;SRC1;DB372;fragmental polymict breccia;0.16
Apollo 16;61519;NA;SRC1;DB372;fragmental polymict breccia;0.33
Apollo 16;61525;NA;SRC1;DB372;glassy breccia;10.35
Apollo 16;61526;NA;SRC1;DB372;fragmental polymict breccia;4.08
Apollo 16;61527;NA;SRC1;DB372;fragmental polymict breccia;0.52
Apollo 16;61528;NA;SRC1;DB372;fragmental polymict breccia;0.24
Apollo 16;61529;NA;SRC1;DB372;fragmental polymict breccia;0.28
Apollo 16;61535;NA;SRC1;DB372;fragmental polymict breccia;0.23
Apollo 16;61536;NA;SRC1;DB372;glassy breccia;85.99
Apollo 16;61537;NA;SRC1;DB372;fragmental polymict breccia;6.62
Apollo 16;61538;NA;SRC1;DB372;fragmental polymict breccia;4.76
Apollo 16;61539;NA;SRC1;DB372;glassy breccia;5.78
Apollo 16;61545;NA;SRC1;DB372;fragmental polymict breccia;3.61
Apollo 16;61546;NA;SRC1;DB372;glassy impact melt ;110.7
Apollo 16;61547;NA;SRC1;DB372;basaltic impact melt ;17.93
Apollo 16;61548;NA;SRC1;DB372;glassy impact melt ;24.18
Apollo 16;61549;NA;SRC1;DB372;basaltic impact melt ;3.76
Apollo 16;61555;NA;SRC1;DB372;glassy impact melt ;3.46
Apollo 16;61556;NA;SRC1;DB372;glass ;2.23
Apollo 16;61557;NA;SRC1;DB372;glassy impact melt ;0.93
Apollo 16;61558;NA;SRC1;DB372;glass;3
Apollo 16;61559;NA;SRC1;DB372;glassy breccia;0.62
Apollo 16;61565;NA;SRC1;DB372;glassy breccia;0.88
Apollo 16;61566;NA;SRC1;DB372;glassy impact melt ;0.66
Apollo 16;61567;NA;SRC1;DB372;glassy impact melt ;0.19
Apollo 16;61568;NA;SRC1;DB372;basaltic impact melt ;19.32
Apollo 16;61569;NA;SRC1;DB372;poikilitic impact melt;12.02
Apollo 16;61575;NA;SRC1;DB372;crystalline impact melt;5.26
Apollo 16;61576;NA;SRC1;DB372;plagioclase crystal;5.87
Apollo 16;61577;NA;SRC1;DB372;granoblastic anorthosite;0.21
Apollo 16;62235;NA;SRC1;DB005;poikilitic impact melt;319.6
Apollo 16;62236;NA;SRC1;DB005;pristine noritic anorthosite;57.27
Apollo 16;62237;NA;SRC1;DB005;pristine troctolitic anorthosite;62.35
Apollo 16;62238;NA;SRC1;DB005;cataclastic anorthosite ;1.565
Apollo 16;62245;NA;SRC1;DB006;crystalline impact melt;6.03
Apollo 16;62246;NA;SRC1;DB006;cataclastic anorthosite ;4.59
Apollo 16;62247;NA;SRC1;DB006;fragmental polymict breccia;2.11
Apollo 16;62248;NA;SRC1;DB006;fragmental polymict breccia;1.61
Apollo 16;62249;NA;SRC1;DB006;fragmental polymict breccia;1.41
Apollo 16;62255;NA;SRC1;DB007;dilithologic breccia;1239
Apollo 16;62275;NA;SRC1;DB009;cataclastic anorthosite ;443
Apollo 16;62285;NA;SRC1;DB011;friable regolith clod;3.524
Apollo 16;62286;NA;SRC1;DB011;friable regolith clod;2.917
Apollo 16;62287;NA;SRC1;DB011;fine-grained impact melt;2.474
Apollo 16;62288;NA;SRC1;DB011;fragmental polymict breccia;1.939
Apollo 16;62289;NA;SRC1;DB011;friable regolith clod;1.135
Apollo 16;62295;NA;SRC1;DB010;basaltic impact melt ;250.8
Apollo 16;62305;NA;SRC1;DB011;fragmental polymict breccia;0.81
Apollo 16;62315;NA;SRC1;DB006;fragmental polymict breccia;0.77
Apollo 16;63335;NA;SCB6;DB428;fine-grained impact melt;65.4
Apollo 16;63355;NA;SCB6;DB429;poikilitic impact melt;68.24
Apollo 16;63505;NA;SCB4;DB346;fine-grained impact melt;5.41
Apollo 16;63506;NA;SCB4;DB346;basaltic impact melt ;4.9
Apollo 16;63507;NA;SCB4;DB346;fragmental polymict breccia;2.78
Apollo 16;63508;NA;SCB4;DB346;fine-grained impact melt;2.61
Apollo 16;63509;NA;SCB4;DB346;fine-grained impact melt;2.05
Apollo 16;63515;NA;SCB4;DB346;fine-grained impact melt;1.32
Apollo 16;63525;NA;SCB4;DB345;fine-grained impact melt;6.68
Apollo 16;63526;NA;SCB4;DB345;fine-grained impact melt;2.91
Apollo 16;63527;NA;SCB4;DB345;basaltic impact melt ;6.1
Apollo 16;63528;NA;SCB4;DB345;fine-grained impact melt;4.12
Apollo 16;63529;NA;SCB4;DB345;fine-grained impact melt;23.48
Apollo 16;63535;NA;SCB4;DB345;basaltic impact melt ;6.85
Apollo 16;63536;NA;SCB4;DB345;basaltic impact melt ;1.02
Apollo 16;63537;NA;SCB4;DB345;basaltic impact melt ;4.78
Apollo 16;63538;NA;SCB4;DB345;fine-grained impact melt;35.06
Apollo 16;63539;NA;SCB4;DB345;fine-grained impact melt;0.39
Apollo 16;63545;NA;SCB4;DB345;basaltic impact melt ;15.95
Apollo 16;63546;NA;SCB4;DB345;fine-grained impact melt;9.23
Apollo 16;63547;NA;SCB4;DB345;poikilitic impact melt;4.9
Apollo 16;63548;NA;SCB4;DB345;fine-grained impact melt;1.13
Apollo 16;63549;NA;SCB4;DB345;basaltic impact melt ;26.57
Apollo 16;63555;NA;SCB4;DB345;fine-grained impact melt;3.38
Apollo 16;63556;NA;SCB4;DB345;poikilitic impact melt;18.1
Apollo 16;63557;NA;SCB4;DB345;fine-grained impact melt;7.53
Apollo 16;63558;NA;SCB4;DB345;poikilitic impact melt;7.09
Apollo 16;63559;NA;SCB4;DB345;glass;6.04
Apollo 16;63565;NA;SCB4;DB345;glass;0.94
Apollo 16;63566;NA;SCB4;DB345;glass;19.61
Apollo 16;63567;NA;SCB4;DB345;glass;3.21
Apollo 16;63568;NA;SCB4;DB345;glass;4.06
Apollo 16;63569;NA;SCB4;DB345;glass;0.43
Apollo 16;63575;NA;SCB4;DB345;glass;4.72
Apollo 16;63576;NA;SCB4;DB345;glass;1.23
Apollo 16;63577;NA;SCB4;DB345;crystalline polymict breccia;12.41
Apollo 16;63578;NA;SCB4;DB345;fine-grained impact melt;19.6
Apollo 16;63579;NA;SCB4;DB345;fine-grained impact melt;11.35
Apollo 16;63585;NA;SCB4;DB345;basaltic impact melt ;32.62
Apollo 16;63586;NA;SCB4;DB345;fine-grained impact melt;1.98
Apollo 16;63587;NA;SCB4;DB345;poikilitic impact melt;20.51
Apollo 16;63588;NA;SCB4;DB345;fragmental polymict breccia;2.4
Apollo 16;63589;NA;SCB4;DB345;fragmental polymict breccia;13.5
Apollo 16;63595;NA;SCB4;DB345;fragmental polymict breccia;2.1
Apollo 16;63596;NA;SCB4;DB345;poikilitic impact melt;6.4
Apollo 16;63597;NA;SCB4;DB345;poikilitic impact melt;5.67
Apollo 16;63598;NA;SCB4;DB345;poikilitic impact melt;12.66
Apollo 16;64001;2038;NA;Drive tube;drive tube ;752.3
Apollo 16;64002;2043;NA;Drive tube;drive tube ;584.1
Apollo 16;64425;NA;SCB3;DB399;dilithologic breccia;14.62
Apollo 16;64435;NA;SCB1;DB394;fine-grained impact melt;1079
Apollo 16;64455;NA;SCB3;DB397;basaltic impact melt ;56.68
Apollo 16;64475;NA;SCB3;DB398;dilithologic breccia;1032
Apollo 16;64476;NA;SCB3;DB398;dilithologic breccia;125.1
Apollo 16;64477;NA;SCB3;DB398;glassy breccia;19.32
Apollo 16;64478;NA;SCB3;DB398;poikilitic impact melt;12.34
Apollo 16;64505;NA;SCB1;DB396;fragmental polymict breccia;5.392
Apollo 16;64506;NA;SCB1;DB396;basaltic impact melt ;5.079
Apollo 16;64507;NA;SCB1;DB396;dilithologic breccia;4.474
Apollo 16;64508;NA;SCB1;DB396;dilithologic breccia;4.168
Apollo 16;64509;NA;SCB1;DB396;fragmental polymict breccia;3.15
Apollo 16;64515;NA;SCB1;DB396;basaltic impact melt ;3.761
Apollo 16;64516;NA;SCB1;DB396;cataclastic anorthosite ;2.929
Apollo 16;64517;NA;SCB1;DB396;crystalline polymict breccia;1.546
Apollo 16;64518;NA;SCB1;DB396;fine-grained impact melt;1.49
Apollo 16;64519;NA;SCB1;DB396;cataclastic anorthosite ;1.124
Apollo 16;64525;NA;SCB1;DB396;cataclastic anorthosite ;1.107
Apollo 16;64535;NA;SCB1;DB395;dilithologic breccia;256.6
Apollo 16;64536;NA;SCB1;DB395;dilithologic breccia;177.5
Apollo 16;64537;NA;SCB1;DB395;dilithologic breccia;124.3
Apollo 16;64538;NA;SCB1;DB395;polylithologic breccia;30.03
Apollo 16;64539;NA;SCB1;DB395;dilithologic breccia;17.76
Apollo 16;64545;NA;SCB1;DB395;dilithologic breccia;14.09
Apollo 16;64546;NA;SCB1;DB395;dilithologic breccia;12.8
Apollo 16;64547;NA;SCB1;DB395;fragmental polymict breccia;10.9
Apollo 16;64548;NA;SCB1;DB395;dilithologic breccia;8.49
Apollo 16;64549;NA;SCB1;DB395;dilithologic breccia;6.47
Apollo 16;64555;NA;SCB1;DB395;fragmental dilithologic breccia;5.29
Apollo 16;64556;NA;SCB1;DB395;dilithologic breccia;5.15
Apollo 16;64557;NA;SCB1;DB395;fine-grained impact melt;4.79
Apollo 16;64558;NA;SCB1;DB395;dilithologic breccia;3.13
Apollo 16;64559;NA;SCB1;DB395;basaltic impact melt ;21.82
Apollo 16;64565;NA;SCB1;DB395;glassy impact melt ;14.73
Apollo 16;64566;NA;SCB1;DB395;fine-grained impact melt;14.13
Apollo 16;64567;NA;SCB1;DB395;poikilitic impact melt;13.86
Apollo 16;64568;NA;SCB1;DB395;poikilitic impact melt;9.379
Apollo 16;64569;NA;SCB1;DB395;poikilitic impact melt;14.32
Apollo 16;64575;NA;SCB1;DB395;poikilitic impact melt;6.837
Apollo 16;64576;NA;SCB1;DB395;basaltic impact melt ;6.916
Apollo 16;64577;NA;SCB1;DB395;glassy breccia;5.692
Apollo 16;64578;NA;SCB1;DB395;fine-grained impact melt;5.596
Apollo 16;64579;NA;SCB1;DB395;fine-grained impact melt;4.802
Apollo 16;64585;NA;SCB1;DB395;basaltic impact melt ;4.696
Apollo 16;64586;NA;SCB1;DB395;fine-grained impact melt;3.337
Apollo 16;64587;NA;SCB1;DB395;fragmental polymict breccia;7.18
Apollo 16;64588;NA;SCB1;DB395;fragmental polymict breccia;2.546
Apollo 16;64589;NA;SCB1;DB395;cataclastic anorthosite ;4.039
Apollo 16;64815;NA;SCB3;DB401;meta-poikilitic impact melt;20.9
Apollo 16;64816;NA;SCB3;DB401;poikilitic impact melt;3.83
Apollo 16;64817;NA;SCB3;DB401;basaltic impact melt ;8.98
Apollo 16;64818;NA;SCB3;DB401;dilithologic breccia;15.98
Apollo 16;64819;NA;SCB3;DB401;pristine cataclastic anorthosite;11.76
Apollo 16;64825;NA;SCB3;DB401;fragmental polymict breccia;21.5
Apollo 16;64826;NA;SCB3;DB401;fragmental polymict breccia;11.33
Apollo 16;64827;NA;SCB3;DB401;fragmental polymict breccia;8.11
Apollo 16;64828;NA;SCB3;DB401;fragmental polymict breccia;0.97
Apollo 16;64829;NA;SCB3;DB401;fragmental polymict breccia;2.2
Apollo 16;64835;NA;SCB3;DB401;fragmental polymict breccia;2.32
Apollo 16;64836;NA;SCB3;DB401;fragmental polymict breccia;1.76
Apollo 16;64837;NA;SCB3;DB401;fragmental polymict breccia;2.18
Apollo 16;65015;NA;SCB3;NA;poikilitic impact melt;1802
Apollo 16;65016;NA;SCB1;NA;glass;21.02
Apollo 16;65035;NA;SCB1;DB404;cataclastic anorthosite ;446.1
Apollo 16;65055;NA;SCB3;DB337;basaltic impact melt ;500.8
Apollo 16;65056;NA;SCB3;DB337;variolitic impact melt;64.78
Apollo 16;65075;NA;SCB1;DB403;basaltic impact melt ;107.9
Apollo 16;65095;NA;SCB3;DB336;fragmental polymict breccia;560.1
Apollo 16;65315;NA;SCB1;DB405;pristine cataclastic anorthosite;300.4
Apollo 16;65325;NA;SCB1;DB405;pristine cataclastic anorthosite;67.87
Apollo 16;65326;NA;SCB1;DB405;cataclastic anorthosite ;36.4
Apollo 16;65327;NA;SCB1;DB405;pristine cataclastic anorthosite;9.97
Apollo 16;65328;NA;SCB1;DB405;cataclastic anorthosite ;1.28
Apollo 16;65329;NA;SCB1;DB405;cataclastic anorthosite ;1.92
Apollo 16;65335;NA;SCB1;DB405;cataclastic anorthosite ;1.63
Apollo 16;65336;NA;SCB1;DB405;cataclastic anorthosite ;0.6
Apollo 16;65337;NA;SCB1;DB405;fragmental polymict breccia;11.57
Apollo 16;65338;NA;SCB1;DB405;fragmental polymict breccia;2.65
Apollo 16;65339;NA;SCB1;DB405;fragmental polymict breccia;1.62
Apollo 16;65345;NA;SCB1;DB405;fragmental polymict breccia;0.86
Apollo 16;65346;NA;SCB1;DB405;fragmental polymict breccia;0.8
Apollo 16;65347;NA;SCB1;DB405;fragmental polymict breccia;0.43
Apollo 16;65348;NA;SCB1;DB405;glass ;11.66
Apollo 16;65349;NA;SCB1;DB405;glassy impact melt ;7.58
Apollo 16;65355;NA;SCB1;DB405;glassy impact melt ;4.94
Apollo 16;65356;NA;SCB1;DB405;glassy impact melt ;2.53
Apollo 16;65357;NA;SCB1;DB405;poikilitic impact melt;18.76
Apollo 16;65358;NA;SCB1;DB405;poikilitic impact melt;7.02
Apollo 16;65359;NA;SCB1;DB405;fragmental polymict breccia;2.53
Apollo 16;65365;NA;SCB1;DB405;poikilitic impact melt;2.16
Apollo 16;65366;NA;SCB1;DB405;glass;8.48
Apollo 16;65515;NA;SRC2;DB332;fragmental polymict breccia (regolith clod);50.25
Apollo 16;65516;NA;SRC2;DB332;fragmental polymict breccia (regolith clod);10.49
Apollo 16;65517;NA;SRC2;DB332;fragmental polymict breccia (regolith clod);11.85
Apollo 16;65518;NA;SRC2;DB332;fragmental polymict breccia (regolith clod);9.477
Apollo 16;65519;NA;SRC2;DB332;fragmental polymict breccia (regolith clod);10.58
Apollo 16;65525;NA;SRC2;DB332;fragmental polymict breccia (regolith clod);7.483
Apollo 16;65526;NA;SRC2;DB332;fragmental polymict breccia (regolith clod);3.545
Apollo 16;65527;NA;SRC2;DB332;fragmental polymict breccia (regolith clod);2.89
Apollo 16;65528;NA;SRC2;DB332;fragmental polymict breccia (regolith clod);3.082
Apollo 16;65529;NA;SRC2;DB332;fragmental polymict breccia (regolith clod);2.555
Apollo 16;65535;NA;SRC2;DB332;fragmental polymict breccia (regolith clod);2.658
Apollo 16;65536;NA;SRC2;DB332;fragmental polymict breccia (regolith clod);1.575
Apollo 16;65537;NA;SRC2;DB332;fragmental polymict breccia (regolith clod);2.426
Apollo 16;65538;NA;SRC2;DB332;fragmental polymict breccia (regolith clod);2.342
Apollo 16;65539;NA;SRC2;DB332;fragmental polymict breccia (regolith clod);2.18
Apollo 16;65545;NA;SRC2;DB332;fragmental polymict breccia (regolith clod);1.797
Apollo 16;65546;NA;SRC2;DB332;fragmental polymict breccia (regolith clod);1.346
Apollo 16;65547;NA;SRC2;DB332;fragmental polymict breccia (regolith clod);1.587
Apollo 16;65548;NA;SRC2;DB332;fragmental polymict breccia (regolith clod);3.023
Apollo 16;65549;NA;SRC2;DB332;fragmental polymict breccia (regolith clod);2.094
Apollo 16;65555;NA;SRC2;DB332;fragmental polymict breccia (regolith clod);2.202
Apollo 16;65556;NA;SRC2;DB332;fragmental polymict breccia (regolith clod);1.17
Apollo 16;65557;NA;SRC2;DB332;fragmental polymict breccia (regolith clod);1.114
Apollo 16;65558;NA;SRC2;DB332;fragmental polymict breccia (regolith clod);1.695
Apollo 16;65559;NA;SRC2;DB332;fragmental polymict breccia (regolith clod);1.533
Apollo 16;65565;NA;SRC2;DB332;fragmental polymict breccia (regolith clod);0.852
Apollo 16;65566;NA;SRC2;DB332;fragmental polymict breccia (regolith clod);1.998
Apollo 16;65567;NA;SRC2;DB332;fragmental polymict breccia (regolith clod);1.289
Apollo 16;65568;NA;SRC2;DB332;fragmental polymict breccia (regolith clod);0.808
Apollo 16;65569;NA;SRC2;DB332;fragmental polymict breccia (regolith clod);0.873
Apollo 16;65575;NA;SRC2;DB332;fragmental polymict breccia (regolith clod);0.907
Apollo 16;65576;NA;SRC2;DB332;fragmental polymict breccia (regolith clod);0.906
Apollo 16;65577;NA;SRC2;DB332;fragmental polymict breccia (regolith clod);0.706
Apollo 16;65578;NA;SRC2;DB332;fragmental polymict breccia (regolith clod);0.32
Apollo 16;65579;NA;SRC2;DB332;fragmental polymict breccia (regolith clod);0.612
Apollo 16;65585;NA;SRC2;DB332;cindery glass;9.294
Apollo 16;65586;NA;SRC2;DB332;fragmental polymict breccia (regolith clod);6.763
Apollo 16;65587;NA;SRC2;DB332;fragmental polymict breccia;2.141
Apollo 16;65588;NA;SRC2;DB332;fragmental polymict breccia;9.626
Apollo 16;65715;NA;SCB1;DB334;fragmental polymict breccia;31.36
Apollo 16;65716;NA;SCB1;DB334;fragmental polymict breccia;14.28
Apollo 16;65717;NA;SCB1;DB334;fragmental polymict breccia;7.415
Apollo 16;65718;NA;SCB1;DB334;fragmental polymict breccia;10.61
Apollo 16;65719;NA;SCB1;DB334;fragmental polymict breccia;7.04
Apollo 16;65725;NA;SCB1;DB334;fragmental polymict breccia;6.67
Apollo 16;65726;NA;SCB1;DB334;fragmental polymict breccia;5.19
Apollo 16;65727;NA;SCB1;DB334;fragmental polymict breccia;4.3
Apollo 16;65728;NA;SCB1;DB334;fragmental polymict breccia;4.22
Apollo 16;65729;NA;SCB1;DB334;fragmental polymict breccia;3.81
Apollo 16;65735;NA;SCB1;DB334;fragmental polymict breccia;4.26
Apollo 16;65736;NA;SCB1;DB334;fragmental polymict breccia;2.74
Apollo 16;65737;NA;SCB1;DB334;fragmental polymict breccia;0.85
Apollo 16;65738;NA;SCB1;DB334;fragmental polymict breccia;1.17
Apollo 16;65739;NA;SCB1;DB334;fragmental polymict breccia;0.95
Apollo 16;65745;NA;SCB1;DB334;fragmental polymict breccia;7.76
Apollo 16;65746;NA;SCB1;DB334;fragmental polymict breccia;4.19
Apollo 16;65747;NA;SCB1;DB334;fragmental polymict breccia;0.82
Apollo 16;65748;NA;SCB1;DB334;fragmental polymict breccia;0.97
Apollo 16;65749;NA;SCB1;DB334;fragmental polymict breccia;0.95
Apollo 16;65755;NA;SCB1;DB334;glassy impact melt ;1.42
Apollo 16;65756;NA;SCB1;DB334;fragmental polymict breccia;0.77
Apollo 16;65757;NA;SCB1;DB334;glassy impact melt ;26.2
Apollo 16;65758;NA;SCB1;DB334;dilithologic breccia;5.95
Apollo 16;65759;NA;SCB1;DB334;cataclastic anorthosite ;3.11
Apollo 16;65765;NA;SCB1;DB334;dilithologic breccia;1.12
Apollo 16;65766;NA;SCB1;DB334;cataclastic anorthosite ;1.01
Apollo 16;65767;NA;SCB1;DB334;glass;17.51
Apollo 16;65768;NA;SCB1;DB334;fragmental polymict breccia;3.25
Apollo 16;65769;NA;SCB1;DB334;fragmental polymict breccia;2.74
Apollo 16;65775;NA;SCB1;DB334;fragmental polymict breccia;3.5
Apollo 16;65776;NA;SCB1;DB334;glassy impact melt ;2.33
Apollo 16;65777;NA;SCB1;DB334;poikilitic impact melt;16.53
Apollo 16;65778;NA;SCB1;DB334;poikilitic impact melt;12.22
Apollo 16;65779;NA;SCB1;DB334;basaltic impact melt ;12.71
Apollo 16;65785;NA;SCB1;DB334;basaltic impact melt ;5.16
Apollo 16;65786;NA;SCB1;DB334;glassy breccia;83.02
Apollo 16;65787;NA;SCB1;DB334;crystalline polymict breccia;8.28
Apollo 16;65788;NA;SCB1;DB334;glassy impact melt ;9.32
Apollo 16;65789;NA;SCB1;DB334;cataclastic anorthosite ;12.24
Apollo 16;65795;NA;SCB1;DB334;basaltic impact melt ;6.84
Apollo 16;65905;NA;SCB1;DB406;basaltic impact melt ;12.08
Apollo 16;65906;NA;SCB1;DB406;basaltic impact melt ;6.584
Apollo 16;65907;NA;SCB1;DB406;fragmental polymict breccia;4.658
Apollo 16;65908;NA;SCB1;DB406;glass;2.162
Apollo 16;65909;NA;SCB1;DB406;cataclastic anorthosite ;2.024
Apollo 16;65915;NA;SCB1;DB406;glassy impact melt ;2.06
Apollo 16;65916;NA;SCB1;DB406;cataclastic anorthosite ;0.994
Apollo 16;65925;NA;SCB1;DB335;fragmental polymict breccia;3.82
Apollo 16;65926;NA;SCB1;DB335;fragmental polymict breccia;3.03
Apollo 16;65927;NA;SCB1;DB335;fragmental polymict breccia;0.72
Apollo 16;66035;NA;SCB1;DB407;fragmental polymict breccia;211.4
Apollo 16;66036;NA;SCB1;DB407;fragmental polymict breccia;4.384
Apollo 16;66037;NA;SCB1;DB407;glassy breccia;3.718
Apollo 16;66055;NA;SCB1;DB408;polymict breccia;1306
Apollo 16;66075;NA;SRC2;DB409;fragmental polymict breccia;347.1
Apollo 16;66085;NA;SRC2;DB339;fragmental polymict breccia;3.66
Apollo 16;66086;NA;SRC2;DB339;fragmental polymict breccia;2.027
Apollo 16;66095;NA;SCB1;DB410;basaltic impact melt ;1185
Apollo 16;67015;NA;SCB7;NA;fragmental polymict breccia;1194
Apollo 16;67016;NA;BSLSS;NA;fragmental polymict breccia;4262
Apollo 16;67025;NA;BSLSS;NA;basaltic impact melt ;16.06
Apollo 16;67035;NA;SCB7;DB382;fragmental polymict breccia;245.2
Apollo 16;67055;NA;SCB7;DB383;fragmental polymict breccia;221.9
Apollo 16;67075;NA;SCB7;DB384;cataclastic anorthosite ;219.2
Apollo 16;67095;NA;SCB7;DB385;basaltic impact melt ;339.8
Apollo 16;67115;NA;SCB7;DB386;fragmental polymict breccia;240
Apollo 16;67215;NA;SCB6;PDB1;fragmental breccia;276.2
Apollo 16;67235;NA;SCB6;PDB2;poikilitic impact melt;937.2
Apollo 16;67415;NA;SCB6;DB387;cataclastic noritic anorthosite;174.9
Apollo 16;67435;NA;SCB6;DB415;crystalline polymict breccia;353.5
Apollo 16;67455;NA;SCB6;DB416;fragmental polymict breccia;942.2
Apollo 16;67475;NA;SCB6;DB418;glassy impact melt ;175.1
Apollo 16;67485;NA;SCB6;DB419;fine-grained impact melt;6.55
Apollo 16;67486;NA;SCB6;DB419;glass;5.8
Apollo 16;67487;NA;SCB6;DB419;fine-grained impact melt;2.65
Apollo 16;67488;NA;SCB6;DB419;fine-grained impact melt;2.25
Apollo 16;67489;NA;SCB6;DB419;basaltic impact melt ;2.06
Apollo 16;67495;NA;SCB6;DB419;fine-grained impact melt;1.34
Apollo 16;67515;NA;SCB6;DB420;fragmental polymict breccia;60.8
Apollo 16;67516;NA;SCB6;DB420;crystalline polymict breccia;14.38
Apollo 16;67517;NA;SCB6;DB420;fragmental polymict breccia;9.65
Apollo 16;67518;NA;SCB6;DB420;fragmental polymict breccia;3.74
Apollo 16;67519;NA;SCB6;DB420;fragmental polymict breccia;2.04
Apollo 16;67525;NA;SCB6;DB420;cataclastic anorthosite ;2.52
Apollo 16;67526;NA;SCB6;DB420;fragmental polymict breccia;2.44
Apollo 16;67527;NA;SCB6;DB420;fragmental polymict breccia;2.4
Apollo 16;67528;NA;SCB6;DB420;fragmental polymict breccia;1.24
Apollo 16;67529;NA;SCB6;DB420;cataclastic anorthosite ;1.13
Apollo 16;67535;NA;SCB6;DB420;fragmental breccia;0.99
Apollo 16;67536;NA;SCB6;DB420;fragmental breccia;1.2
Apollo 16;67537;NA;SCB6;DB420;cataclastic anorthosite ;1.29
Apollo 16;67538;NA;SCB6;DB420;fragmental polymict breccia;1.77
Apollo 16;67539;NA;SCB6;DB420;fragmental polymict breccia;2.12
Apollo 16;67545;NA;SCB6;DB420;fragmental polymict breccia;1.88
Apollo 16;67546;NA;SCB6;DB420;fragmental polymict breccia;1.5
Apollo 16;67547;NA;SCB6;DB420;fragmental polymict breccia;0.83
Apollo 16;67548;NA;SCB6;DB420;fragmental polymict breccia;1.36
Apollo 16;67549;NA;SCB6;DB420;fragmental polymict breccia;43.1
Apollo 16;67555;NA;SCB6;DB420;glassy breccia;3.54
Apollo 16;67556;NA;SCB6;DB420;basaltic impact melt ;82.1
Apollo 16;67557;NA;SCB6;DB420;regolith breccia;3.3
Apollo 16;67558;NA;SCB6;DB420;fragmental polymict breccia;2.56
Apollo 16;67559;NA;SCB6;DB420;basaltic impact melt ;32.9
Apollo 16;67565;NA;SCB6;DB420;poikilitic impact melt;10.43
Apollo 16;67566;NA;SCB6;DB420;granoblastic impactite;4.31
Apollo 16;67567;NA;SCB6;DB420;glass;11.51
Apollo 16;67568;NA;SCB6;DB420;glass;11.05
Apollo 16;67569;NA;SCB6;DB420;glass;7.27
Apollo 16;67575;NA;SCB6;DB420;glassy breccia;4.47
Apollo 16;67576;NA;SCB6;DB420;glassy breccia;3.98
Apollo 16;67605;NA;SCB6;DB422;fragmental polymict breccia;44.52
Apollo 16;67615;NA;SCB6;DB421;fine-grained impact melt;8.77
Apollo 16;67616;NA;SCB6;DB421;fine-grained impact melt;21.29
Apollo 16;67617;NA;SCB6;DB421;fine-grained impact melt;14.32
Apollo 16;67618;NA;SCB6;DB421;crystalline breccia;11.17
Apollo 16;67619;NA;SCB6;DB421;fine-grained impact melt;6.15
Apollo 16;67625;NA;SCB6;DB421;fine-grained impact melt;6.72
Apollo 16;67626;NA;SCB6;DB421;crystalline polymict breccia;19.19
Apollo 16;67627;NA;SCB6;DB421;glass;79.64
Apollo 16;67629;NA;SCB6;DB421;glass;5.43
Apollo 16;67635;NA;SCB6;DB421;pristine cataclastic anorthosite;9.12
Apollo 16;67636;NA;SCB6;DB421;pristine cataclastic anorthosite;3.23
Apollo 16;67637;NA;SCB6;DB421;pristine cataclastic anorthosite;2.34
Apollo 16;67638;NA;SCB6;DB421;fragmental polymict breccia;7.23
Apollo 16;67639;NA;SCB6;DB421;crystalline polymict breccia;7.34
Apollo 16;67645;NA;SCB6;DB421;fragmental polymict breccia;0.84
Apollo 16;67646;NA;SCB6;DB421;fragmental polymict breccia;3.94
Apollo 16;67647;NA;SCB6;DB421;regolith breccia;47.72
Apollo 16;67648;NA;SCB6;DB421;crystalline polymict breccia;7.88
Apollo 16;67649;NA;SCB6;DB421;fragmental polymict breccia;1.6
Apollo 16;67655;NA;SCB6;DB421;crystalline polymict breccia;4.11
Apollo 16;67656;NA;SCB6;DB421;fragmental polymict breccia;1.93
Apollo 16;67657;NA;SCB6;DB421;fragmental polymict breccia;1.7
Apollo 16;67658;NA;SCB6;DB421;fragmental polymict breccia;1.35
Apollo 16;67659;NA;SCB6;DB421;crystalline polymict breccia;1.62
Apollo 16;67665;NA;SCB6;DB421;fragmental polymict breccia;5.88
Apollo 16;67666;NA;SCB6;DB421;glassy breccia;5.47
Apollo 16;67667;NA;SCB6;DB421;pristine feldspathic lherzolite;7.89
Apollo 16;67668;NA;SCB6;DB421;poikilitic impact melt;3.58
Apollo 16;67669;NA;SCB6;DB421;fragmental polymict breccia;12.54
Apollo 16;67675;NA;SCB6;DB421;glass;1.07
Apollo 16;67676;NA;SCB6;DB421;variolitic impact melt;2.33
Apollo 16;67685;NA;SCB6;DB421;cindery glass;28.04
Apollo 16;67686;NA;SCB6;DB421;cindery glass;11.75
Apollo 16;67687;NA;SCB6;DB421;cindery glass;7.6
Apollo 16;67688;NA;SCB6;DB421;cindery glass;2.32
Apollo 16;67695;NA;SCB6;DB421;glass;14.02
Apollo 16;67696;NA;SCB6;DB421;glass;7.85
Apollo 16;67697;NA;SCB6;DB421;glassy breccia;5.54
Apollo 16;67705;NA;SCB4;DB388;glass;5.82
Apollo 16;67706;NA;SCB4;DB388;fragmental polymict breccia;1.52
Apollo 16;67707;NA;SCB4;DB388;fragmental polymict breccia;1.42
Apollo 16;67708;NA;SCB4;DB388;fragmental polymict breccia;1.33
Apollo 16;67715;NA;SCB4;DB423;fine-grained impact melt;9.44
Apollo 16;67716;NA;SCB4;DB423;fine-grained impact melt;17.02
Apollo 16;67717;NA;SCB4;DB423;glassy breccia;5.56
Apollo 16;67718;NA;SCB4;DB423;fine-grained impact melt;41.05
Apollo 16;67719;NA;SCB4;DB423;fine-grained impact melt;2.13
Apollo 16;67725;NA;SCB4;DB423;crystalline polymict breccia;5.85
Apollo 16;67726;NA;SCB4;DB423;crystalline polymict breccia;4.53
Apollo 16;67727;NA;SCB4;DB423;fine-grained impact melt;1.8
Apollo 16;67728;NA;SCB4;DB423;fine-grained impact melt;9.25
Apollo 16;67729;NA;SCB4;DB423;glassy breccia;73.2
Apollo 16;67735;NA;SCB4;DB423;glassy impact melt ;13.3
Apollo 16;67736;NA;SCB4;DB423;crystalline impact melt;14.92
Apollo 16;67737;NA;SCB4;DB423;fine-grained impact melt;4.56
Apollo 16;67738;NA;SCB4;DB423;fine-grained impact melt;5.84
Apollo 16;67739;NA;SCB4;DB423;fine-grained impact melt;2.03
Apollo 16;67745;NA;SCB4;DB423;fine-grained impact melt;3.53
Apollo 16;67746;NA;SCB4;DB423;poikiloblastic impactite;3.47
Apollo 16;67747;NA;SCB4;DB423;basaltic impact melt ;6.3
Apollo 16;67748;NA;SCB4;DB423;fine-grained impact melt;4.74
Apollo 16;67749;NA;SCB4;DB423;fragmental polymict breccia;11.47
Apollo 16;67755;NA;SCB4;DB423;fine-grained impact melt;3.53
Apollo 16;67756;NA;SCB4;DB423;crystalline polymict breccia;4.82
Apollo 16;67757;NA;SCB4;DB423;basaltic impact melt ;4.83
Apollo 16;67758;NA;SCB4;DB423;crystalline polymict breccia;4.06
Apollo 16;67759;NA;SCB4;DB423;fragmental polymict breccia;4.56
Apollo 16;67765;NA;SCB4;DB423;fine-grained impact melt;1.73
Apollo 16;67766;NA;SCB4;DB423;crystalline polymict breccia;5.47
Apollo 16;67767;NA;SCB4;DB423;fragmental polymict breccia;1.67
Apollo 16;67768;NA;SCB4;DB423;fragmental polymict breccia;0.99
Apollo 16;67769;NA;SCB4;DB423;poikilitic impact melt;3.05
Apollo 16;67775;NA;SCB4;DB423;fine-grained impact melt;6.58
Apollo 16;67776;NA;SCB4;DB423;fragmental polymict breccia;3.1
Apollo 16;67915;NA;SCB4;NA;crystalline polymict breccia;2559
Apollo 16;67935;NA;SCB4;DB389;basaltic impact melt ;108.9
Apollo 16;67936;NA;SCB4;DB389;basaltic impact melt ;61.82
Apollo 16;67937;NA;SCB4;DB389;basaltic impact melt ;59.67
Apollo 16;67945;NA;SCB4;DB390;basaltic impact melt ;4.37
Apollo 16;67946;NA;SCB4;DB390;variolitic impact melt;3.2
Apollo 16;67947;NA;SCB4;DB390;basaltic impact melt ;2.43
Apollo 16;67948;NA;SCB4;DB390;basaltic impact melt ;1.59
Apollo 16;67955;NA;SCB4;DB390;poikiloblastic impactite;162.6
Apollo 16;67956;NA;SCB4;DB390;basaltic impact melt ;3.7
Apollo 16;67957;NA;SCB4;DB390;glassy breccia;1.73
Apollo 16;67975;NA;SCB4;DB392;fragmental polymict breccia;446.6
Apollo 16;68001;2036;NA;Drive tube ;drive tube ;840.7
Apollo 16;68002;2029;NA;Drive tube ;drive tube ;583.5
Apollo 16;68035;NA;SCB3;DB413;crystalline polymict breccia;20.96
Apollo 16;68115;NA;SRC2;DB340;glassy breccia;1191
Apollo 16;68415;NA;SRC2;DB341-2;basaltic impact melt ;371.2
Apollo 16;68416;NA;SRC2;DB341;basaltic impact melt ;178.4
Apollo 16;68505;NA;SCB3;DB412;poikilitic impact melt;1.3
Apollo 16;68515;NA;SCB3;DB411;dilithologic breccia;236.1
Apollo 16;68516;NA;SCB3;DB411;fine-grained impact melt;34.04
Apollo 16;68517;NA;SCB3;DB411;crystalline fragmental polymict breccia;13.13
Apollo 16;68518;NA;SCB3;DB411;glass;29.82
Apollo 16;68519;NA;SCB3;DB411;basaltic impact melt ;10.56
Apollo 16;68525;NA;SCB3;DB411;poikilitic impact melt;38.96
Apollo 16;68526;NA;SCB3;DB411;poikilitic impact melt;7.21
Apollo 16;68527;NA;SCB3;DB411;crystalline polymict breccia;3.03
Apollo 16;68528;NA;SCB3;DB411;crystalline polymict breccia;1.08
Apollo 16;68529;NA;SCB3;DB411;glass;7.03
Apollo 16;68535;NA;SCB3;DB411;glassy breccia;8.04
Apollo 16;68536;NA;SCB3;DB411;basaltic impact melt ;1.85
Apollo 16;68537;NA;SCB3;DB411;fine-grained impact melt;1.41
Apollo 16;68815;NA;SRC2;DB343;glassy breccia;1826
Apollo 16;68825;NA;SCB1;DB375;glassy impact melt ;8.658
Apollo 16;68845;NA;SCB1;DB344;fine-grained impact melt;4.556
Apollo 16;68846;NA;SCB1;DB344;fine-grained impact melt;2.284
Apollo 16;68847;NA;SCB1;DB344;fine-grained impact melt;2.854
Apollo 16;68848;NA;SCB1;DB344;basaltic impact melt ;1.77
Apollo 16;69001;2034;NA;Drive tube ;NA;558.4
Apollo 16;69935;NA;SCB3;DB378;glassy breccia;127.6
Apollo 16;69945;NA;SCB3;DB377;poikilitic impact melt;6.88
Apollo 16;69955;NA;SCB3;DB380;cataclastic anorthosite ;75.94
Apollo 16;69965;NA;SCB3;DB379;fragmental polymict breccia;1.12
Apollo 17;70001;179;DSB;Drill core bit;NA;29.78
Apollo 17;70002;70;DSB;Drill core stem ;NA;207.8
Apollo 17;70003;62;DSB;Drill core stem ;NA;237.8
Apollo 17;70004;66;DSB;Drill core stem ;NA;238.8
Apollo 17;70005;69;DSB;Drill core stem ;NA;240.7
Apollo 17;70006;65;DSB;Drill core stem ;NA;234.2
Apollo 17;70007;63;DSB;Drill core stem ;NA;179.4
Apollo 17;70008;67;DSB;Drill core stem ;NA;261
Apollo 17;70009;61;DSB;Drill core stem top;NA;143.3
