Repository: leoniegasteiner/Lunar-Regolith-Database

---
title: Lunar Regolith Database
emoji: 🌕
colorFrom: blue
colorTo: indigo
sdk: streamlit
app_file: Lunar_Database.py

pinned: false
---

# Lunar Regolith Database
This is the open-source repository for the Lunar Regolith and Simulants Database.

## Documentation
   
For detailed instructions on how to set up and use the database, please refer to our [User Manual]("User Manual.pdf").

File: Dataset_Samples_PSD.csv (part 1 of 15)
Mission;Sample;Subsample;depth (cm);Sieve size (µm);weight %;D50 (µm);Source
Apollo 11;10084;"10084;79";;10000.0;0.0;65.06; "J.C. Graf, 1993, "Lunar Soils Grain Size Catalog" NASA Reference Publication RP-1265"
Apollo 11;10084;"10084;79";;4000.0;0.0;65.06; "J.C. Graf, 1993, "Lunar Soils Grain Size Catalog" NASA Reference Publication RP-1265"
Apollo 11;10084;"10084;79";;1000.0;10.99;65.06; "J.C. Graf, 1993, "Lunar Soils Grain Size Catalog" NASA Reference Publication RP-1265"
Apollo 11;10084;"10084;79";;500.0;5.35;65.06; "J.C. Graf, 1993, "Lunar Soils Grain Size Catalog" NASA Reference Publication RP-1265"
Apollo 11;10084;"10084;79";;250.0;6.43;65.06; "J.C. Graf, 1993, "Lunar Soils Grain Size Catalog" NASA Reference Publication RP-1265"
Apollo 11;10084;"10084;79";;100.0;13.86;65.06; "J.C. Graf, 1993, "Lunar Soils Grain Size Catalog" NASA Reference Publication RP-1265"
Apollo 11;10084;"10084;79";;75.0;8.41;65.06; "J.C. Graf, 1993, "Lunar Soils Grain Size Catalog" NASA Reference Publication RP-1265"
Apollo 11;10084;"10084;79";;37.0;17.33;65.06; "J.C. Graf, 1993, "Lunar Soils Grain Size Catalog" NASA Reference Publication RP-1265"
Apollo 11;10084;"10084;79";;27.0;12.87;65.06;"J.C. Graf, 1993, "Lunar Soils Grain Size Catalog" NASA Reference Publication RP-1265"
Apollo 11;10084;"10084;79";;16.0;12.38;65.06;"J.C. Graf, 1993, "Lunar Soils Grain Size Catalog" NASA Reference Publication RP-1265"
Apollo 11;10084;"10084;79";;10.0;5.45;65.06;"J.C. Graf, 1993, "Lunar Soils Grain Size Catalog" NASA Reference Publication RP-1265"
Apollo 11;10084;"10084;79";;70.0;2.97;65.06;"J.C. Graf, 1993, "Lunar Soils Grain Size Catalog" NASA Reference Publication RP-1265"
Apollo 11;10084;"10084;79";;10.0;2.97;65.06;"J.C. Graf, 1993, "Lunar Soils Grain Size Catalog" NASA Reference Publication RP-1265"
Apollo 12;12001;"12001;7";;10000.0;0.0;70.29;"J.C. Graf, 1993, "Lunar Soils Grain Size Catalog" NASA Reference Publication RP-1265"
Apollo 12;12001;"12001;7";;1000.0;1.69;70.29;"J.C. Graf, 1993, "Lunar Soils Grain Size Catalog" NASA Reference Publication RP-1265"
Apollo 12;12001;"12001;7";;500.0;5.45;70.29;"J.C. Graf, 1993, "Lunar Soils Grain Size Catalog" NASA Reference Publication RP-1265"
Apollo 12;12001;"12001;7";;250.0;9.68;70.29;"J.C. Graf, 1993, "Lunar Soils Grain Size Catalog" NASA Reference Publication RP-1265"
Apollo 12;12001;"12001;7";;150.0;10.76;70.29;"J.C. Graf, 1993, "Lunar Soils Grain Size Catalog" NASA Reference Publication RP-1265"
Apollo 12;12001;"12001;7";;90.0;15.25;70.29;"J.C. Graf, 1993, "Lunar Soils Grain Size Catalog" NASA Reference Publication RP-1265"
Apollo 12;12001;"12001;7";;75.0;5.08;70.29;"J.C. Graf, 1993, "Lunar Soils Grain Size Catalog" NASA Reference Publication RP-1265"
Apollo 12;12001;"12001;7";;45.0;16.47;70.29;"J.C. Graf, 1993, "Lunar Soils Grain Size Catalog" NASA Reference Publication RP-1265"
Apollo 12;12001;"12001;7";;20.0;20.47;70.29;"J.C. Graf, 1993, "Lunar Soils Grain Size Catalog" NASA Reference Publication RP-1265"
Apollo 12;12001;"12001;7";;10.0;14.14;70.29;"J.C. Graf, 1993, "Lunar Soils Grain Size Catalog" NASA Reference Publication RP-1265"
Apollo 12;12001;"12001;62";;10000.0;0.0;54.52;"J.C. Graf, 1993, "Lunar Soils Grain Size Catalog" NASA Reference Publication RP-1265"
Apollo 12;12001;"12001;62";;1000.0;1.69;54.52;"J.C. Graf, 1993, "Lunar Soils Grain Size Catalog" NASA Reference Publication RP-1265"
Apollo 12;12001;"12001;62";;841.0;0.83;54.52;"J.C. Graf, 1993, "Lunar Soils Grain Size Catalog" NASA Reference Publication RP-1265"
Apollo 12;12001;"12001;62";;420.0;6.93;54.52;"J.C. Graf, 1993, "Lunar Soils Grain Size Catalog" NASA Reference Publication RP-1265"
Apollo 12;12001;"12001;62";;250.0;7.95;54.52;"J.C. Graf, 1993, "Lunar Soils Grain Size Catalog" NASA Reference Publication RP-1265"
Apollo 12;12001;"12001;62";;177.0;7.24;54.52;"J.C. Graf, 1993, "Lunar Soils Grain Size Catalog" NASA Reference Publication RP-1265"
Apollo 12;12001;"12001;62";;150.0;3.06;54.52;"J.C. Graf, 1993, "Lunar Soils Grain Size Catalog" NASA Reference Publication RP-1265"
Apollo 12;12001;"12001;62";;125.0;3.49;54.52;"J.C. Graf, 1993, "Lunar Soils Grain Size Catalog" NASA Reference Publication RP-1265"
Apollo 12;12001;"12001;62";;74.0;12.19;54.52;"J.C. Graf, 1993, "Lunar Soils Grain Size Catalog" NASA Reference Publication RP-1265"
Apollo 12;12001;"12001;62";;37.0;15.02;54.52;"J.C. Graf, 1993, "Lunar Soils Grain Size Catalog" NASA Reference Publication RP-1265"
Apollo 12;12001;"12001;62";;30.0;12.47;54.52;"J.C. Graf, 1993, "Lunar Soils Grain Size Catalog" NASA Reference Publication RP-1265"
Apollo 12;12001;"12001;62";;20.0;8.61;54.52;"J.C. Graf, 1993, "Lunar Soils Grain Size Catalog" NASA Reference Publication RP-1265"
Apollo 12;12001;"12001;62";;10.0;9.15;54.52;"J.C. Graf, 1993, "Lunar Soils Grain Size Catalog" NASA Reference Publication RP-1265"
Apollo 12;12001;"12001;62";;1.0;10.38;54.52;"J.C. Graf, 1993, "Lunar Soils Grain Size Catalog" NASA Reference Publication RP-1265"
Apollo 12;12003;"12003;11";;10000.0;0.0;68.44;"J.C. Graf, 1993, "Lunar Soils Grain Size Catalog" NASA Reference Publication RP-1265"
Apollo 12;12003;"12003;11";;1000.0;0.0;68.44;"J.C. Graf, 1993, "Lunar Soils Grain Size Catalog" NASA Reference Publication RP-1265"
Apollo 12;12003;"12003;11";;500.0;4.63;68.44;"J.C. Graf, 1993, "Lunar Soils Grain Size Catalog" NASA Reference Publication RP-1265"
Apollo 12;12003;"12003;11";;250.0;9.23;68.44;"J.C. Graf, 1993, "Lunar Soils Grain Size Catalog" NASA Reference Publication RP-1265"
Apollo 12;12003;"12003;11";;150.0;11.93;68.44;"J.C. Graf, 1993, "Lunar Soils Grain Size Catalog" NASA Reference Publication RP-1265"
Apollo 12;12003;"12003;11";;90.0;15.54;68.44;"J.C. Graf, 1993, "Lunar Soils Grain Size Catalog" NASA Reference Publication RP-1265"
Apollo 12;12003;"12003;11";;75.0;5.79;68.44;"J.C. Graf, 1993, "Lunar Soils Grain Size Catalog" NASA Reference Publication RP-1265"
Apollo 12;12003;"12003;11";;45.0;16.07;68.44;"J.C. Graf, 1993, "Lunar Soils Grain Size Catalog" NASA Reference Publication RP-1265"
Apollo 12;12003;"12003;11";;20.0;20.22;68.44;"J.C. Graf, 1993, "Lunar Soils Grain Size Catalog" NASA Reference Publication RP-1265"
Apollo 12;12003;"12003;11";;1.0;15.59;68.44;"J.C. Graf, 1993, "Lunar Soils Grain Size Catalog" NASA Reference Publication RP-1265"
Apollo 12;12023;"12023;25";;10000.0;0.0;53.52;"J.C. Graf, 1993, "Lunar Soils Grain Size Catalog" NASA Reference Publication RP-1265"
Apollo 12;12023;"12023;25";;1000.0;0.0;53.52;"J.C. Graf, 1993, "Lunar Soils Grain Size Catalog" NASA Reference Publication RP-1265"
Apollo 12;12023;"12023;25";;500.0;5.83;53.52;"J.C. Graf, 1993, "Lunar Soils Grain Size Catalog" NASA Reference Publication RP-1265"
Apollo 12;12023;"12023;25";;250.0;9.92;53.52;"J.C. Graf, 1993, "Lunar Soils Grain Size Catalog" NASA Reference Publication RP-1265"
Apollo 12;12023;"12023;25";;150.0;9.39;53.52;"J.C. Graf, 1993, "Lunar Soils Grain Size Catalog" NASA Reference Publication RP-1265"
Apollo 12;12023;"12023;25";;90.0;11.38;53.52;"J.C. Graf, 1993, "Lunar Soils Grain Size Catalog" NASA Reference Publication RP-1265"
Apollo 12;12023;"12023;25";;75.0;4.31;53.52;"J.C. Graf, 1993, "Lunar Soils Grain Size Catalog" NASA Reference Publication RP-1265"
Apollo 12;12023;"12023;25";;45.0;13.88;53.52;"J.C. Graf, 1993, "Lunar Soils Grain Size Catalog" NASA Reference Publication RP-1265"
Apollo 12;12023;"12023;25";;20.0;19.84;53.52;"J.C. Graf, 1993, "Lunar Soils Grain Size Catalog" NASA Reference Publication RP-1265"
Apollo 12;12023;"12023;25";;1.0;24.46;53.52;"J.C. Graf, 1993, "Lunar Soils Grain Size Catalog" NASA Reference Publication RP-1265"
Apollo 12;12032;"12032;40";;10000.0;0.0;92.33;"J.C. Graf, 1993, "Lunar Soils Grain Size Catalog" NASA Reference Publication RP-1265"
Apollo 12;12032;"12032;40";;4000.0;7.52;92.33;"J.C. Graf, 1993, "Lunar Soils Grain Size Catalog" NASA Reference Publication RP-1265"
Apollo 12;12032;"12032;40";;2000.0;4.08;92.33;"J.C. Graf, 1993, "Lunar Soils Grain Size Catalog" NASA Reference Publication RP-1265"
Apollo 12;12032;"12032;40";;1000.0;4.93;92.33;"J.C. Graf, 1993, "Lunar Soils Grain Size Catalog" NASA Reference Publication RP-1265"
Apollo 12;12032;"12032;40";;500.0;5.89;92.33;"J.C. Graf, 1993, "Lunar Soils Grain Size Catalog" NASA Reference Publication RP-1265"
Apollo 12;12032;"12032;40";;250.0;8.72;92.33;"J.C. Graf, 1993, "Lunar Soils Grain Size Catalog" NASA Reference Publication RP-1265"
Apollo 12;12032;"12032;40";;150.0;8.03;92.33;"J.C. Graf, 1993, "Lunar Soils Grain Size Catalog" NASA Reference Publication RP-1265"
Apollo 12;12032;"12032;40";;90.0;11.4;92.33;"J.C. Graf, 1993, "Lunar Soils Grain Size Catalog" NASA Reference Publication RP-1265"
Apollo 12;12032;"12032;40";;75.0;3.94;92.33;"J.C. Graf, 1993, "Lunar Soils Grain Size Catalog" NASA Reference Publication RP-1265"
Apollo 12;12032;"12032;40";;45.0;10.74;92.33;"J.C. Graf, 1993, "Lunar Soils Grain Size Catalog" NASA Reference Publication RP-1265"
Apollo 12;12032;"12032;40";;20.0;14.76;92.33;"J.C. Graf, 1993, "Lunar Soils Grain Size Catalog" NASA Reference Publication RP-1265"
Apollo 12;12032;"12032;40";;1.0;18.98;92.33;"J.C. Graf, 1993, "Lunar Soils Grain Size Catalog" NASA Reference Publication RP-1265"
Apollo 12;12033;"12033;464";;10000.0;0.0;59.56;"J.C. Graf, 1993, "Lunar Soils Grain Size Catalog" NASA Reference Publication RP-1265"
Apollo 12;12033;"12033;464";;1000.0;0.0;59.56;"J.C. Graf, 1993, "Lunar Soils Grain Size Catalog" NASA Reference Publication RP-1265"
Apollo 12;12033;"12033;464";;500.0;7.98;59.56;"J.C. Graf, 1993, "Lunar Soils Grain Size Catalog" NASA Reference Publication RP-1265"
Apollo 12;12033;"12033;464";;250.0;10.3;59.56;"J.C. Graf, 1993, "Lunar Soils Grain Size Catalog" NASA Reference Publication RP-1265"
Apollo 12;12033;"12033;464";;150.0;9.5;59.56;"J.C. Graf, 1993, "Lunar Soils Grain Size Catalog" NASA Reference Publication RP-1265"
Apollo 12;12033;"12033;464";;90.0;11.76;59.56;"J.C. Graf, 1993, "Lunar Soils Grain Size Catalog" NASA Reference Publication RP-1265"
Apollo 12;12033;"12033;464";;75.0;4.57;59.56;"J.C. Graf, 1993, "Lunar Soils Grain Size Catalog" NASA Reference Publication RP-1265"
Apollo 12;12033;"12033;464";;45.0;13.05;59.56;"J.C. Graf, 1993, "Lunar Soils Grain Size Catalog" NASA Reference Publication RP-1265"
Apollo 12;12033;"12033;464";;20.0;17.04;59.56;"J.C. Graf, 1993, "Lunar Soils Grain Size Catalog" NASA Reference Publication RP-1265"
Apollo 12;12033;"12033;464";;1.0;24.8;59.56;"J.C. Graf, 1993, "Lunar Soils Grain Size Catalog" NASA Reference Publication RP-1265"
Apollo 12;12033;"12033;37";15;10000.0;0.0;61.01;"J.C. Graf, 1993, "Lunar Soils Grain Size Catalog" NASA Reference Publication RP-1265"
Apollo 12;12033;"12033;37";15;1000.0;0.0;61.01;"J.C. Graf, 1993, "Lunar Soils Grain Size Catalog" NASA Reference Publication RP-1265"
Apollo 12;12033;"12033;37";15;841.0;3.5;61.01;"J.C. Graf, 1993, "Lunar Soils Grain Size Catalog" NASA Reference Publication RP-1265"
Apollo 12;12033;"12033;37";15;420.0;7.41;61.01;"J.C. Graf, 1993, "Lunar Soils Grain Size Catalog" NASA Reference Publication RP-1265"
Apollo 12;12033;"12033;37";15;250.0;9.06;61.01;"J.C. Graf, 1993, "Lunar Soils Grain Size Catalog" NASA Reference Publication RP-1265"
Apollo 12;12033;"12033;37";15;177.0;6.18;61.01;"J.C. Graf, 1993, "Lunar Soils Grain Size Catalog" NASA Reference Publication RP-1265"
Apollo 12;12033;"12033;37";15;150.0;4.73;61.01;"J.C. Graf, 1993, "Lunar Soils Grain Size Catalog" NASA Reference Publication RP-1265"
Apollo 12;12033;"12033;37";15;125.0;3.5;61.01;"J.C. Graf, 1993, "Lunar Soils Grain Size Catalog" NASA Reference Publication RP-1265"
Apollo 12;12033;"12033;37";15;74.0;11.32;61.01;"J.C. Graf, 1993, "Lunar Soils Grain Size Catalog" NASA Reference Publication RP-1265"
Apollo 12;12033;"12033;37";15;37.0;15.44;61.01;"J.C. Graf, 1993, "Lunar Soils Grain Size Catalog" NASA Reference Publication RP-1265"
Apollo 12;12033;"12033;37";15;30.0;12.97;61.01;"J.C. Graf, 1993, "Lunar Soils Grain Size Catalog" NASA Reference Publication RP-1265"
Apollo 12;12033;"12033;37";15;10.0;17.7;61.01;"J.C. Graf, 1993, "Lunar Soils Grain Size Catalog" NASA Reference Publication RP-1265"
Apollo 12;12033;"12033;37";15;1.0;7.21;61.01;"J.C. Graf, 1993, "Lunar Soils Grain Size Catalog" NASA Reference Publication RP-1265"
Apollo 12;12033;"12033;45";15;10000.0;0.0;59.56;"J.C. Graf, 1993, "Lunar Soils Grain Size Catalog" NASA Reference Publication RP-1265"
Apollo 12;12033;"12033;45";15;1000.0;0.0;59.56;"J.C. Graf, 1993, "Lunar Soils Grain Size Catalog" NASA Reference Publication RP-1265"
Apollo 12;12033;"12033;45";15;500.0;7.98;59.56;"J.C. Graf, 1993, "Lunar Soils Grain Size Catalog" NASA Reference Publication RP-1265"
Apollo 12;12033;"12033;45";15;250.0;10.3;59.56;"J.C. Graf, 1993, "Lunar Soils Grain Size Catalog" NASA Reference Publication RP-1265"
Apollo 12;12033;"12033;45";15;150.0;9.5;59.56;"J.C. Graf, 1993, "Lunar Soils Grain Size Catalog" NASA Reference Publication RP-1265"
Apollo 12;12033;"12033;45";15;90.0;11.76;59.56;"J.C. Graf, 1993, "Lunar Soils Grain Size Catalog" NASA Reference Publication RP-1265"
Apollo 12;12033;"12033;45";15;75.0;4.57;59.56;"J.C. Graf, 1993, "Lunar Soils Grain Size Catalog" NASA Reference Publication RP-1265"
Apollo 12;12033;"12033;45";15;45.0;13.05;59.56;"J.C. Graf, 1993, "Lunar Soils Grain Size Catalog" NASA Reference Publication RP-1265"
Apollo 12;12033;"12033;45";15;20.0;17.04;59.56;"J.C. Graf, 1993, "Lunar Soils Grain Size Catalog" NASA Reference Publication RP-1265"
Apollo 12;12033;"12033;45";15;1.0;24.8;59.56;"J.C. Graf, 1993, "Lunar Soils Grain Size Catalog" NASA Reference Publication RP-1265"
Apollo 12;12037;"12037;32";;10000.0;0.0;142.96;"J.C. Graf, 1993, "Lunar Soils Grain Size Catalog" NASA Reference Publication RP-1265"
Apollo 12;12037;"12037;32";;4000.0;3.79;142.96;"J.C. Graf, 1993, "Lunar Soils Grain Size Catalog" NASA Reference Publication RP-1265"
Apollo 12;12037;"12037;32";;2000.0;4.67;142.96;"J.C. Graf, 1993, "Lunar Soils Grain Size Catalog" NASA Reference Publication RP-1265"
Apollo 12;12037;"12037;32";;1000.0;5.59;142.96;"J.C. Graf, 1993, "Lunar Soils Grain Size Catalog" NASA Reference Publication RP-1265"
Apollo 12;12037;"12037;32";;841.0;1.85;142.96;"J.C. Graf, 1993, "Lunar Soils Grain Size Catalog" NASA Reference Publication RP-1265"
Apollo 12;12037;"12037;32";;420.0;11.66;142.96;"J.C. Graf, 1993, "Lunar Soils Grain Size Catalog" NASA Reference Publication RP-1265"
Apollo 12;12037;"12037;32";;250.0;9.26;142.96;"J.C. Graf, 1993, "Lunar Soils Grain Size Catalog" NASA Reference Publication RP-1265"
Apollo 12;12037;"12037;32";;177.0;8.14;142.96;"J.C. Graf, 1993, "Lunar Soils Grain Size Catalog" NASA Reference Publication RP-1265"
Apollo 12;12037;"12037;32";;150.0;4.26;142.96;"J.C. Graf, 1993, "Lunar Soils Grain Size Catalog" NASA Reference Publication RP-1265"
Apollo 12;12037;"12037;32";;125.0;2.96;142.96;"J.C. Graf, 1993, "Lunar Soils Grain Size Catalog" NASA Reference Publication RP-1265"
Apollo 12;12037;"12037;32";;105.0;4.62;142.96;"J.C. Graf, 1993, "Lunar Soils Grain Size Catalog" NASA Reference Publication RP-1265"
Apollo 12;12037;"12037;32";;74.0;6.11;142.96;"J.C. Graf, 1993, "Lunar Soils Grain Size Catalog" NASA Reference Publication RP-1265"
Apollo 12;12037;"12037;32";;64.0;1.3;142.96;"J.C. Graf, 1993, "Lunar Soils Grain Size Catalog" NASA Reference Publication RP-1265"
Apollo 12;12037;"12037;32";;53.0;6.3;142.96;"J.C. Graf, 1993, "Lunar Soils Grain Size Catalog" NASA Reference Publication RP-1265"
Apollo 12;12037;"12037;32";;44.0;3.15;142.96;"J.C. Graf, 1993, "Lunar Soils Grain Size Catalog" NASA Reference Publication RP-1265"
Apollo 12;12037;"12037;32";;37.0;5.37;142.96;"J.C. Graf, 1993, "Lunar Soils Grain Size Catalog" NASA Reference Publication RP-1265"
Apollo 12;12037;"12037;32";;30.0;6.66;142.96;"J.C. Graf, 1993, "Lunar Soils Grain Size Catalog" NASA Reference Publication RP-1265"
Apollo 12;12037;"12037;32";;20.0;5.55;142.96;"J.C. Graf, 1993, "Lunar Soils Grain Size Catalog" NASA Reference Publication RP-1265"
Apollo 12;12037;"12037;32";;10.0;3.51;142.96;"J.C. Graf, 1993, "Lunar Soils Grain Size Catalog" NASA Reference Publication RP-1265"
Apollo 12;12037;"12037;32";;1.0;4.26;142.96;"J.C. Graf, 1993, "Lunar Soils Grain Size Catalog" NASA Reference Publication RP-1265"
Apollo 12;12037;"12037;23";;10000.0;0.0;137.76;"J.C. Graf, 1993, "Lunar Soils Grain Size Catalog" NASA Reference Publication RP-1265"
Apollo 12;12037;"12037;23";;4000.0;3.79;137.76;"J.C. Graf, 1993, "Lunar Soils Grain Size Catalog" NASA Reference Publication RP-1265"
Apollo 12;12037;"12037;23";;2000.0;4.67;137.76;"J.C. Graf, 1993, "Lunar Soils Grain Size Catalog" NASA Reference Publication RP-1265"
Apollo 12;12037;"12037;23";;1000.0;5.59;137.76;"J.C. Graf, 1993, "Lunar Soils Grain Size Catalog" NASA Reference Publication RP-1265"
Apollo 12;12037;"12037;23";;500.0;8.81;137.76;"J.C. Graf, 1993, "Lunar Soils Grain Size Catalog" NASA Reference Publication RP-1265"
Apollo 12;12037;"12037;23";;250.0;13.79;137.76;"J.C. Graf, 1993, "Lunar Soils Grain Size Catalog" NASA Reference Publication RP-1265"
Apollo 12;12037;"12037;23";;150.0;11.29;137.76;"J.C. Graf, 1993, "Lunar Soils Grain Size Catalog" NASA Reference Publication RP-1265"
Apollo 12;12037;"12037;23";;90.0;12.36;137.76;"J.C. Graf, 1993, "Lunar Soils Grain Size Catalog" NASA Reference Publication RP-1265"
Apollo 12;12037;"12037;23";;75.0;4.88;137.76;"J.C. Graf, 1993, "Lunar Soils Grain Size Catalog" NASA Reference Publication RP-1265"
Apollo 12;12037;"12037;23";;45.0;11.39;137.76;"J.C. Graf, 1993, "Lunar Soils Grain Size Catalog" NASA Reference Publication RP-1265"
Apollo 12;12037;"12037;23";;20.0;4.97;137.76;"J.C. Graf, 1993, "Lunar Soils Grain Size Catalog" NASA Reference Publication RP-1265"
Apollo 12;12037;"12037;23";;1.0;17.44;137.76;"J.C. Graf, 1993, "Lunar Soils Grain Size Catalog" NASA Reference Publication RP-1265"
Apollo 12;12041;"12041;23";;10000.0;0.0;49.67;"J.C. Graf, 1993, "Lunar Soils Grain Size Catalog" NASA Reference Publication RP-1265"
Apollo 12;12041;"12041;23";;1000.0;0.0;49.67;"J.C. Graf, 1993, "Lunar Soils Grain Size Catalog" NASA Reference Publication RP-1265"
Apollo 12;12041;"12041;23";;841.0;0.98;49.67;"J.C. Graf, 1993, "Lunar Soils Grain Size Catalog" NASA Reference Publication RP-1265"
Apollo 12;12041;"12041;23";;420.0;5.1;49.67;"J.C. Graf, 1993, "Lunar Soils Grain Size Catalog" NASA Reference Publication RP-1265"
Apollo 12;12041;"12041;23";;250.0;7.64;49.67;"J.C. Graf, 1993, "Lunar Soils Grain Size Catalog" NASA Reference Publication RP-1265"
Apollo 12;12041;"12041;23";;177.0;6.47;49.67;"J.C. Graf, 1993, "Lunar Soils Grain Size Catalog" NASA Reference Publication RP-1265"
Apollo 12;12041;"12041;23";;150.0;3.52;49.67;"J.C. Graf, 1993, "Lunar Soils Grain Size Catalog" NASA Reference Publication RP-1265"
Apollo 12;12041;"12041;23";;125.0;4.12;49.67;"J.C. Graf, 1993, "Lunar Soils Grain Size Catalog" NASA Reference Publication RP-1265"
Apollo 12;12041;"12041;23";;105.0;5.49;49.67;"J.C. Graf, 1993, "Lunar Soils Grain Size Catalog" NASA Reference Publication RP-1265"
Apollo 12;12041;"12041;23";;74.0;8.04;49.67;"J.C. Graf, 1993, "Lunar Soils Grain Size Catalog" NASA Reference Publication RP-1265"
Apollo 12;12041;"12041;23";;53.0;6.66;49.67;"J.C. Graf, 1993, "Lunar Soils Grain Size Catalog" NASA Reference Publication RP-1265"
Apollo 12;12041;"12041;23";;44.0;5.68;49.67;"J.C. Graf, 1993, "Lunar Soils Grain Size Catalog" NASA Reference Publication RP-1265"
Apollo 12;12041;"12041;23";;37.0;4.32;49.67;"J.C. Graf, 1993, "Lunar Soils Grain Size Catalog" NASA Reference Publication RP-1265"
Apollo 12;12041;"12041;23";;30.0;7.26;49.67;"J.C. Graf, 1993, "Lunar Soils Grain Size Catalog" NASA Reference Publication RP-1265"
Apollo 12;12041;"12041;23";;20.0;33.72;49.67;"J.C. Graf, 1993, "Lunar Soils Grain Size Catalog" NASA Reference Publication RP-1265"
Apollo 12;12042;"12042;24";;10000.0;0.0;65.19;"J.C. Graf, 1993, "Lunar Soils Grain Size Catalog" NASA Reference Publication RP-1265"
Apollo 12;12042;"12042;24";;4000.0;0.0;65.19;"J.C. Graf, 1993, "Lunar Soils Grain Size Catalog" NASA Reference Publication RP-1265"
Apollo 12;12042;"12042;24";;2000.0;0.75;65.19;"J.C. Graf, 1993, "Lunar Soils Grain Size Catalog" NASA Reference Publication RP-1265"
Apollo 12;12042;"12042;24";;1000.0;1.77;65.19;"J.C. Graf, 1993, "Lunar Soils Grain Size Catalog" NASA Reference Publication RP-1265"
Apollo 12;12042;"12042;24";;500.0;5.15;65.19;"J.C. Graf, 1993, "Lunar Soils Grain Size Catalog" NASA Reference Publication RP-1265"
Apollo 12;12042;"12042;24";;250.0;9.62;65.19;"J.C. Graf, 1993, "Lunar Soils Grain Size Catalog" NASA Reference Publication RP-1265"
Apollo 12;12042;"12042;24";;150.0;10.62;65.19;"J.C. Graf, 1993, "Lunar Soils Grain Size Catalog" NASA Reference Publication RP-1265"
Apollo 12;12042;"12042;24";;90.0;13.35;65.19;"J.C. Graf, 1993, "Lunar Soils Grain Size Catalog" NASA Reference Publication RP-1265"
Apollo 12;12042;"12042;24";;75.0;4.81;65.19;"J.C. Graf, 1993, "Lunar Soils Grain Size Catalog" NASA Reference Publication RP-1265"
Apollo 12;12042;"12042;24";;45.0;14.32;65.19;"J.C. Graf, 1993, "Lunar Soils Grain Size Catalog" NASA Reference Publication RP-1265"
Apollo 12;12042;"12042;24";;20.0;17.9;65.19;"J.C. Graf, 1993, "Lunar Soils Grain Size Catalog" NASA Reference Publication RP-1265"
Apollo 12;12042;"12042;24";;1.0;20.71;65.19;"J.C. Graf, 1993, "Lunar Soils Grain Size Catalog" NASA Reference Publication RP-1265"
Apollo 12;12042;"12042;28";;10000.0;0.0;100.48;"J.C. Graf, 1993, "Lunar Soils Grain Size Catalog" NASA Reference Publication RP-1265"
Apollo 12;12042;"12042;28";;4000.0;0.0;100.48;"J.C. Graf, 1993, "Lunar Soils Grain Size Catalog" NASA Reference Publication RP-1265"
Apollo 12;12042;"12042;28";;2000.0;0.75;100.48;"J.C. Graf, 1993, "Lunar Soils Grain Size Catalog" NASA Reference Publication RP-1265"
Apollo 12;12042;"12042;28";;1000.0;1.77;100.48;"J.C. Graf, 1993, "Lunar Soils Grain Size Catalog" NASA Reference Publication RP-1265"
Apollo 12;12042;"12042;28";;841.0;1.41;100.48;"J.C. Graf, 1993, "Lunar Soils Grain Size Catalog" NASA Reference Publication RP-1265"
Apollo 12;12042;"12042;28";;420.0;6.81;100.48;"J.C. Graf, 1993, "Lunar Soils Grain Size Catalog" NASA Reference Publication RP-1265"
Apollo 12;12042;"12042;28";;250.0;9.62;100.48;"J.C. Graf, 1993, "Lunar Soils Grain Size Catalog" NASA Reference Publication RP-1265"
Apollo 12;12042;"12042;28";;177.0;8.45;100.48;"J.C. Graf, 1993, "Lunar Soils Grain Size Catalog" NASA Reference Publication RP-1265"
Apollo 12;12042;"12042;28";;150.0;7.04;100.48;"J.C. Graf, 1993, "Lunar Soils Grain Size Catalog" NASA Reference Publication RP-1265"
Apollo 12;12042;"12042;28";;125.0;5.17;100.48;"J.C. Graf, 1993, "Lunar Soils Grain Size Catalog" NASA Reference Publication RP-1265"
Apollo 12;12042;"12042;28";;105.0;7.74;100.48;"J.C. Graf, 1993, "Lunar Soils Grain Size Catalog" NASA Reference Publication RP-1265"
Apollo 12;12042;"12042;28";;74.0;9.86;100.48;"J.C. Graf, 1993, "Lunar Soils Grain Size Catalog" NASA Reference Publication RP-1265"
Apollo 12;12042;"12042;28";;64.0;2.35;100.48;"J.C. Graf, 1993, "Lunar Soils Grain Size Catalog" NASA Reference Publication RP-1265"
Apollo 12;12042;"12042;28";;53.0;1.64;100.48;"J.C. Graf, 1993, "Lunar Soils Grain Size Catalog" NASA Reference Publication RP-1265"
Apollo 12;12042;"12042;28";;44.0;6.81;100.48;"J.C. Graf, 1993, "Lunar Soils Grain Size Catalog" NASA Reference Publication RP-1265"
Apollo 12;12042;"12042;28";;37.0;8.22;100.48;"J.C. Graf, 1993, "Lunar Soils Grain Size Catalog" NASA Reference Publication RP-1265"
Apollo 12;12042;"12042;28";;30.0;4.69;100.48;"J.C. Graf, 1993, "Lunar Soils Grain Size Catalog" NASA Reference Publication RP-1265"
Apollo 12;12042;"12042;28";;20.0;8.92;100.48;"J.C. Graf, 1993, "Lunar Soils Grain Size Catalog" NASA Reference Publication RP-1265"
Apollo 12;12042;"12042;28";;10.0;3.52;100.48;"J.C. Graf, 1993, "Lunar Soils Grain Size Catalog" NASA Reference Publication RP-1265"
Apollo 12;12042;"12042;28";;1.0;4.23;100.48;"J.C. Graf, 1993, "Lunar Soils Grain Size Catalog" NASA Reference Publication RP-1265"
Apollo 12;12044;"12044;12";;10000.0;0.0;56.22;"J.C. Graf, 1993, "Lunar Soils Grain Size Catalog" NASA Reference Publication RP-1265"
Apollo 12;12044;"12044;12";;1000.0;0.0;56.22;"J.C. Graf, 1993, "Lunar Soils Grain Size Catalog" NASA Reference Publication RP-1265"
Apollo 12;12044;"12044;12";;500.0;3.09;56.22;"J.C. Graf, 1993, "Lunar Soils Grain Size Catalog" NASA Reference Publication RP-1265"
Apollo 12;12044;"12044;12";;250.0;7.05;56.22;"J.C. Graf, 1993, "Lunar Soils Grain Size Catalog" NASA Reference Publication RP-1265"
Apollo 12;12044;"12044;12";;150.0;10.33;56.22;"J.C. Graf, 1993, "Lunar Soils Grain Size Catalog" NASA Reference Publication RP-1265"
Apollo 12;12044;"12044;12";;90.0;14.79;56.22;"J.C. Graf, 1993, "Lunar Soils Grain Size Catalog" NASA Reference Publication RP-1265"
Apollo 12;12044;"12044;12";;75.0;5.54;56.22;"J.C. Graf, 1993, "Lunar Soils Grain Size Catalog" NASA Reference Publication RP-1265"
Apollo 12;12044;"12044;12";;45.0;16.31;56.22;"J.C. Graf, 1993, "Lunar Soils Grain Size Catalog" NASA Reference Publication RP-1265"
Apollo 12;12044;"12044;12";;20.0;18.63;56.22;"J.C. Graf, 1993, "Lunar Soils Grain Size Catalog" NASA Reference Publication RP-1265"
Apollo 12;12044;"12044;12";;1.0;23.26;56.22;"J.C. Graf, 1993, "Lunar Soils Grain Size Catalog" NASA Reference Publication RP-1265"
Apollo 12;12044;"12044;40";;10000.0;0.0;89.94;"J.C. Graf, 1993, "Lunar Soils Grain Size Catalog" NASA Reference Publication RP-1265"
Apollo 12;12044;"12044;40";;1000.0;0.0;89.94;"J.C. Graf, 1993, "Lunar Soils Grain Size Catalog" NASA Reference Publication RP-1265"
Apollo 12;12044;"12044;40";;841.0;1.52;89.94;"J.C. Graf, 1993, "Lunar Soils Grain Size Catalog" NASA Reference Publication RP-1265"
Apollo 12;12044;"12044;40";;420.0;6.33;89.94;"J.C. Graf, 1993, "Lunar Soils Grain Size Catalog" NASA Reference Publication RP-1265"
Apollo 12;12044;"12044;40";;250.0;10.13;89.94;"J.C. Graf, 1993, "Lunar Soils Grain Size Catalog" NASA Reference Publication RP-1265"
Apollo 12;12044;"12044;40";;177.0;8.86;89.94;"J.C. Graf, 1993, "Lunar Soils Grain Size Catalog" NASA Reference Publication RP-1265"
Apollo 12;12044;"12044;40";;150.0;7.09;89.94;"J.C. Graf, 1993, "Lunar Soils Grain Size Catalog" NASA Reference Publication RP-1265"
Apollo 12;12044;"12044;40";;125.0;5.82;89.94;"J.C. Graf, 1993, "Lunar Soils Grain Size Catalog" NASA Reference Publication RP-1265"
Apollo 12;12044;"12044;40";;105.0;6.33;89.94;"J.C. Graf, 1993, "Lunar Soils Grain Size Catalog" NASA Reference Publication RP-1265"
Apollo 12;12044;"12044;40";;74.0;8.86;89.94;"J.C. Graf, 1993, "Lunar Soils Grain Size Catalog" NASA Reference Publication RP-1265"
Apollo 12;12044;"12044;40";;53.0;7.59;89.94;"J.C. Graf, 1993, "Lunar Soils Grain Size Catalog" NASA Reference Publication RP-1265"
Apollo 12;12044;"12044;40";;44.0;6.58;89.94;"J.C. Graf, 1993, "Lunar Soils Grain Size Catalog" NASA Reference Publication RP-1265"
Apollo 12;12044;"12044;40";;37.0;6.33;89.94;"J.C. Graf, 1993, "Lunar Soils Grain Size Catalog" NASA Reference Publication RP-1265"
Apollo 12;12044;"12044;40";;30.0;5.07;89.94;"J.C. Graf, 1993, "Lunar Soils Grain Size Catalog" NASA Reference Publication RP-1265"
Apollo 12;12044;"12044;40";;20.0;8.61;89.94;"J.C. Graf, 1993, "Lunar Soils Grain Size Catalog" NASA Reference Publication RP-1265"
Apollo 12;12044;"12044;40";;10.0;5.82;89.94;"J.C. Graf, 1993, "Lunar Soils Grain Size Catalog" NASA Reference Publication RP-1265"
Apollo 12;12044;"12044;40";;1.0;4.05;89.94;"J.C. Graf, 1993, "Lunar Soils Grain Size Catalog" NASA Reference Publication RP-1265"
Apollo 12;12070;"12070;104";;10000.0;0.0;58.97;"J.C. Graf, 1993, "Lunar Soils Grain Size Catalog" NASA Reference Publication RP-1265"
Apollo 12;12070;"12070;104";;1000.0;0.0;58.97;"J.C. Graf, 1993, "Lunar Soils Grain Size Catalog" NASA Reference Publication RP-1265"
Apollo 12;12070;"12070;104";;500.0;3.72;58.97;"J.C. Graf, 1993, "Lunar Soils Grain Size Catalog" NASA Reference Publication RP-1265"
Apollo 12;12070;"12070;104";;250.0;8.98;58.97;"J.C. Graf, 1993, "Lunar Soils Grain Size Catalog" NASA Reference Publication RP-1265"
Apollo 12;12070;"12070;104";;150.0;10.44;58.97;"J.C. Graf, 1993, "Lunar Soils Grain Size Catalog" NASA Reference Publication RP-1265"
Apollo 12;12070;"12070;104";;90.0;13.86;58.97;"J.C. Graf, 1993, "Lunar Soils Grain Size Catalog" NASA Reference Publication RP-1265"
Apollo 12;12070;"12070;104";;75.0;6.05;58.97;"J.C. Graf, 1993, "Lunar Soils Grain Size Catalog" NASA Reference Publication RP-1265"
Apollo 12;12070;"12070;104";;45.0;14.76;58.97;"J.C. Graf, 1993, "Lunar Soils Grain Size Catalog" NASA Reference Publication RP-1265"
Apollo 12;12070;"12070;104";;20.0;19.91;58.97;"J.C. Graf, 1993, "Lunar Soils Grain Size Catalog" NASA Reference Publication RP-1265"
Apollo 12;12070;"12070;104";;1.0;21.28;58.97;"J.C. Graf, 1993, "Lunar Soils Grain Size Catalog" NASA Reference Publication RP-1265"
Apollo 12;12070;"12070;166";;10000.0;0.0;50.79;"J.C. Graf, 1993, "Lunar Soils Grain Size Catalog" NASA Reference Publication RP-1265"
Apollo 12;12070;"12070;166";;1000.0;0.0;50.79;"J.C. Graf, 1993, "Lunar Soils Grain Size Catalog" NASA Reference Publication RP-1265"
Apollo 12;12070;"12070;166";;841.0;2.77;50.79;"J.C. Graf, 1993, "Lunar Soils Grain Size Catalog" NASA Reference Publication RP-1265"
Apollo 12;12070;"12070;166";;420.0;5.15;50.79;"J.C. Graf, 1993, "Lunar Soils Grain Size Catalog" NASA Reference Publication RP-1265"
Apollo 12;12070;"12070;166";;250.0;7.13;50.79;"J.C. Graf, 1993, "Lunar Soils Grain Size Catalog" NASA Reference Publication RP-1265"
Apollo 12;12070;"12070;166";;177.0;7.52;50.79;"J.C. Graf, 1993, "Lunar Soils Grain Size Catalog" NASA Reference Publication RP-1265"
Apollo 12;12070;"12070;166";;150.0;2.77;50.79;"J.C. Graf, 1993, "Lunar Soils Grain Size Catalog" NASA Reference Publication RP-1265"
Apollo 12;12070;"12070;166";;125.0;3.56;50.79;"J.C. Graf, 1993, "Lunar Soils Grain Size Catalog" NASA Reference Publication RP-1265"
Apollo 12;12070;"12070;166";;105.0;4.95;50.79;"J.C. Graf, 1993, "Lunar Soils Grain Size Catalog" NASA Reference Publication RP-1265"
Apollo 12;12070;"12070;166";;74.0;7.72;50.79;"J.C. Graf, 1993, "Lunar Soils Grain Size Catalog" NASA Reference Publication RP-1265"
Apollo 12;12070;"12070;166";;53.0;6.53;50.79;"J.C. Graf, 1993, "Lunar Soils Grain Size Catalog" NASA Reference Publication RP-1265"
Apollo 12;12070;"12070;166";;44.0;8.32;50.79;"J.C. Graf, 1993, "Lunar Soils Grain Size Catalog" NASA Reference Publication RP-1265"
Apollo 12;12070;"12070;166";;37.0;4.36;50.79;"J.C. Graf, 1993, "Lunar Soils Grain Size Catalog" NASA Reference Publication RP-1265"
Apollo 12;12070;"12070;166";;30.0;8.51;50.79;"J.C. Graf, 1993, "Lunar Soils Grain Size Catalog" NASA Reference Publication RP-1265"
Apollo 12;12070;"12070;166";;20.0;9.31;50.79;"J.C. Graf, 1993, "Lunar Soils Grain Size Catalog" NASA Reference Publication RP-1265"
Apollo 12;12070;"12070;166";;1.0;20.39;50.79;"J.C. Graf, 1993, "Lunar Soils Grain Size Catalog" NASA Reference Publication RP-1265"
Apollo 14;14003;"14003;39";;10000.0;0.0;71.05;"J.C. Graf, 1993, "Lunar Soils Grain Size Catalog" NASA Reference Publication RP-1265"
Apollo 14;14003;"14003;39";;4000.0;3.1;71.05;"J.C. Graf, 1993, "Lunar Soils Grain Size Catalog" NASA Reference Publication RP-1265"
Apollo 14;14003;"14003;39";;2000.0;2.99;71.05;"J.C. Graf, 1993, "Lunar Soils Grain Size Catalog" NASA Reference Publication RP-1265"
Apollo 14;14003;"14003;39";;1000.0;3.95;71.05;"J.C. Graf, 1993, "Lunar Soils Grain Size Catalog" NASA Reference Publication RP-1265"
Apollo 14;14003;"14003;39";;500.0;6.41;71.05;"J.C. Graf, 1993, "Lunar Soils Grain Size Catalog" NASA Reference Publication RP-1265"
Apollo 14;14003;"14003;39";;250.0;8.19;71.05;"J.C. Graf, 1993, "Lunar Soils Grain Size Catalog" NASA Reference Publication RP-1265"
Apollo 14;14003;"14003;39";;125.0;12.73;71.05;"J.C. Graf, 1993, "Lunar Soils Grain Size Catalog" NASA Reference Publication RP-1265"
Apollo 14;14003;"14003;39";;63.0;15.32;71.05;"J.C. Graf, 1993, "Lunar Soils Grain Size Catalog" NASA Reference Publication RP-1265"
Apollo 14;14003;"14003;39";;20.0;19.41;71.05;"J.C. Graf, 1993, "Lunar Soils Grain Size Catalog" NASA Reference Publication RP-1265"
Apollo 14;14003;"14003;39";;10.0;7.39;71.05;"J.C. Graf, 1993, "Lunar Soils Grain Size Catalog" NASA Reference Publication RP-1265"
Apollo 14;14003;"14003;39";;4.0;12.47;71.05;"J.C. Graf, 1993, "Lunar Soils Grain Size Catalog" NASA Reference Publication RP-1265"
Apollo 14;14003;"14003;39";;1.0;7.03;71.05;"J.C. Graf, 1993, "Lunar Soils Grain Size Catalog" NASA Reference Publication RP-1265"
Apollo 14;14141;"14141;29";;10000.0;0.0;489.47;"J.C. Graf, 1993, "Lunar Soils Grain Size Catalog" NASA Reference Publication RP-1265"
Apollo 14;14141;"14141;29";;4000.0;15.33;489.47;"J.C. Graf, 1993, "Lunar Soils Grain Size Catalog" NASA Reference Publication RP-1265"
Apollo 14;14141;"14141;29";;2000.0;13.88;489.47;"J.C. Graf, 1993, "Lunar Soils Grain Size Catalog" NASA Reference Publication RP-1265"
Apollo 14;14141;"14141;29";;1000.0;11.03;489.47;"J.C. Graf, 1993, "Lunar Soils Grain Size Catalog" NASA Reference Publication RP-1265"
Apollo 14;14141;"14141;29";;841.0;2.37;489.47;"J.C. Graf, 1993, "Lunar Soils Grain Size Catalog" NASA Reference Publication RP-1265"
Apollo 14;14141;"14141;29";;420.0;9.48;489.47;"J.C. Graf, 1993, "Lunar Soils Grain Size Catalog" NASA Reference Publication RP-1265"
Apollo 14;14141;"14141;29";;250.0;7.09;489.47;"J.C. Graf, 1993, "Lunar Soils Grain Size Catalog" NASA Reference Publication RP-1265"
Apollo 14;14141;"14141;29";;177.0;4.87;489.47;"J.C. Graf, 1993, "Lunar Soils Grain Size Catalog" NASA Reference Publication RP-1265"
Apollo 14;14141;"14141;29";;150.0;2.25;489.47;"J.C. Graf, 1993, "Lunar Soils Grain Size Catalog" NASA Reference Publication RP-1265"
Apollo 14;14141;"14141;29";;125.0;2.48;489.47;"J.C. Graf, 1993, "Lunar Soils Grain Size Catalog" NASA Reference Publication RP-1265"
Apollo 14;14141;"14141;29";;105.0;2.6;489.47;"J.C. Graf, 1993, "Lunar Soils Grain Size Catalog" NASA Reference Publication RP-1265"
Apollo 14;14141;"14141;29";;74.0;3.86;489.47;"J.C. Graf, 1993, "Lunar Soils Grain Size Catalog" NASA Reference Publication RP-1265"
Apollo 14;14141;"14141;29";;53.0;3.03;489.47;"J.C. Graf, 1993, "Lunar Soils Grain Size Catalog" NASA Reference Publication RP-1265"
Apollo 14;14141;"14141;29";;44.0;2.4;489.47;"J.C. Graf, 1993, "Lunar Soils Grain Size Catalog" NASA Reference Publication RP-1265"
Apollo 14;14141;"14141;29";;37.0;2.56;489.47;"J.C. Graf, 1993, "Lunar Soils Grain Size Catalog" NASA Reference Publication RP-1265"
Apollo 14;14141;"14141;29";;30.0;3.64;489.47;"J.C. Graf, 1993, "Lunar Soils Grain Size Catalog" NASA Reference Publication RP-1265"
Apollo 14;14141;"14141;29";;20.0;5.86;489.47;"J.C. Graf, 1993, "Lunar Soils Grain Size Catalog" NASA Reference Publication RP-1265"
Apollo 14;14141;"14141;29";;10.0;2.91;489.47;"J.C. Graf, 1993, "Lunar Soils Grain Size Catalog" NASA Reference Publication RP-1265"
Apollo 14;14141;"14141;29";;1.0;3.36;489.47;"J.C. Graf, 1993, "Lunar Soils Grain Size Catalog" NASA Reference Publication RP-1265"
Apollo 14;14141;"14141;30";;10000.0;0.0;492.08;"J.C. Graf, 1993, "Lunar Soils Grain Size Catalog" NASA Reference Publication RP-1265"
Apollo 14;14141;"14141;30";;4000.0;15.32;492.08;"J.C. Graf, 1993, "Lunar Soils Grain Size Catalog" NASA Reference Publication RP-1265"
Apollo 14;14141;"14141;30";;2000.0;13.88;492.08;"J.C. Graf, 1993, "Lunar Soils Grain Size Catalog" NASA Reference Publication RP-1265"
Apollo 14;14141;"14141;30";;1000.0;11.03;492.08;"J.C. Graf, 1993, "Lunar Soils Grain Size Catalog" NASA Reference Publication RP-1265"
Apollo 14;14141;"14141;30";;250.0;19.1;492.08;"J.C. Graf, 1993, "Lunar Soils Grain Size Catalog" NASA Reference Publication RP-1265"
Apollo 14;14141;"14141;30";;150.0;7.07;492.08;"J.C. Graf, 1993, "Lunar Soils Grain Size Catalog" NASA Reference Publication RP-1265"
Apollo 14;14141;"14141;30";;90.0;7.69;492.08;"J.C. Graf, 1993, "Lunar Soils Grain Size Catalog" NASA Reference Publication RP-1265"
Apollo 14;14141;"14141;30";;75.0;2.52;492.08;"J.C. Graf, 1993, "Lunar Soils Grain Size Catalog" NASA Reference Publication RP-1265"
Apollo 14;14141;"14141;30";;60.0;3.01;492.08;"J.C. Graf, 1993, "Lunar Soils Grain Size Catalog" NASA Reference Publication RP-1265"
Apollo 14;14141;"14141;30";;45.0;3.4;492.08;"J.C. Graf, 1993, "Lunar Soils Grain Size Catalog" NASA Reference Publication RP-1265"
Apollo 14;14141;"14141;30";;30.0;5.17;492.08;"J.C. Graf, 1993, "Lunar Soils Grain Size Catalog" NASA Reference Publication RP-1265"
Apollo 14;14141;"14141;30";;20.0;3.69;492.08;"J.C. Graf, 1993, "Lunar Soils Grain Size Catalog" NASA Reference Publication RP-1265"
Apollo 14;14141;"14141;30";;15.6;1.87;492.08;"J.C. Graf, 1993, "Lunar Soils Grain Size Catalog" NASA Reference Publication RP-1265"
Apollo 14;14141;"14141;30";;7.8;4.34;492.08;"J.C. Graf, 1993, "Lunar Soils Grain Size Catalog" NASA Reference Publication RP-1265"
Apollo 14;14141;"14141;30";;3.9;0.78;492.08;"J.C. Graf, 1993, "Lunar Soils Grain Size Catalog" NASA Reference Publication RP-1265"
Apollo 14;14141;"14141;30";;1.0;0.13;492.08;"J.C. Graf, 1993, "Lunar Soils Grain Size Catalog" NASA Reference Publication RP-1265"
Apollo 14;14148;"14148;22";;10000.0;0.0;49.64;"J.C. Graf, 1993, "Lunar Soils Grain Size Catalog" NASA Reference Publication RP-1265"
Apollo 14;14148;"14148;22";;4000.0;1.18;49.64;"J.C. Graf, 1993, "Lunar Soils Grain Size Catalog" NASA Reference Publication RP-1265"
Apollo 14;14148;"14148;22";;2000.0;2.15;49.64;"J.C. Graf, 1993, "Lunar Soils Grain Size Catalog" NASA Reference Publication RP-1265"
Apollo 14;14148;"14148;22";;1000.0;3.62;49.64;"J.C. Graf, 1993, "Lunar Soils Grain Size Catalog" NASA Reference Publication RP-1265"
Apollo 14;14148;"14148;22";;841.0;0.37;49.64;"J.C. Graf, 1993, "Lunar Soils Grain Size Catalog" NASA Reference Publication RP-1265"
Apollo 14;14148;"14148;22";;420.0;5.4;49.64;"J.C. Graf, 1993, "Lunar Soils Grain Size Catalog" NASA Reference Publication RP-1265"
Apollo 14;14148;"14148;22";;250.0;6.89;49.64;"J.C. Graf, 1993, "Lunar Soils Grain Size Catalog" NASA Reference Publication RP-1265"
Apollo 14;14148;"14148;22";;177.0;5.35;49.64;"J.C. Graf, 1993, "Lunar Soils Grain Size Catalog" NASA Reference Publication RP-1265"
Apollo 14;14148;"14148;22";;150.0;3.3;49.64;"J.C. Graf, 1993, "Lunar Soils Grain Size Catalog" NASA Reference Publication RP-1265"
Apollo 14;14148;"14148;22";;125.0;3.36;49.64;"J.C. Graf, 1993, "Lunar Soils Grain Size Catalog" NASA Reference Publication RP-1265"
Apollo 14;14148;"14148;22";;105.0;4.75;49.64;"J.C. Graf, 1993, "Lunar Soils Grain Size Catalog" NASA Reference Publication RP-1265"
Apollo 14;14148;"14148;22";;74.0;6.89;49.64;"J.C. Graf, 1993, "Lunar Soils Grain Size Catalog" NASA Reference Publication RP-1265"
Apollo 14;14148;"14148;22";;53.0;5.23;49.64;"J.C. Graf, 1993, "Lunar Soils Grain Size Catalog" NASA Reference Publication RP-1265"
Apollo 14;14148;"14148;22";;44.0;4.29;49.64;"J.C. Graf, 1993, "Lunar Soils Grain Size Catalog" NASA Reference Publication RP-1265"
Apollo 14;14148;"14148;22";;37.0;4.25;49.64;"J.C. Graf, 1993, "Lunar Soils Grain Size Catalog" NASA Reference Publication RP-1265"
Apollo 14;14148;"14148;22";;30.0;7.18;49.64;"J.C. Graf, 1993, "Lunar Soils Grain Size Catalog" NASA Reference Publication RP-1265"
Apollo 14;14148;"14148;22";;20.0;14.32;49.64;"J.C. Graf, 1993, "Lunar Soils Grain Size Catalog" NASA Reference Publication RP-1265"
Apollo 14;14148;"14148;22";;10.0;7.87;49.64;"J.C. Graf, 1993, "Lunar Soils Grain Size Catalog" NASA Reference Publication RP-1265"
Apollo 14;14148;"14148;22";;1.0;12.63;49.64;"J.C. Graf, 1993, "Lunar Soils Grain Size Catalog" NASA Reference Publication RP-1265"
Apollo 14;14148;"14148;23";;10000.0;0.0;58.73;"J.C. Graf, 1993, "Lunar Soils Grain Size Catalog" NASA Reference Publication RP-1265"
